Repository: bjaeger5/508-Final-Project-Group-1

This is the repository containing all the code and files used during the ENGMS 508 Computational Material Science Final Project
The exception to this is some of the cif files were excluded as Github limits the folders to only containing 1000 files, so about 100 cif files from both cif file folders are missing

File: Crystallography_Open_Database_Validation_Structures/1535408.cif
#------------------------------------------------------------------------------
#$Date: 2015-10-09 21:17:59 +0300 (Fri, 09 Oct 2015) $
#$Revision: 162766 $
#$URL: file:///home/coder/svn-repositories/cod/cif/1/53/54/1535408.cif $
#------------------------------------------------------------------------------
#
# This file is available in the Crystallography Open Database (COD),
# http://www.crystallography.net/
#
# All data on this site have been placed in the public domain by the
# contributors.
#
data_1535408
loop_
_publ_author_name
'Bolotina, N.B.'
'Dmitrieva, M.T.'
'Rastsvetaeva, R.K.'
_publ_section_title
;
 Modulated structure of a new natural member of hollandite family.
;
_journal_name_full               Kristallografiya
_journal_page_first              598
_journal_page_last               605
_journal_volume                  37
_journal_year                    1992
_chemical_formula_sum            'Ba1.12 O16 Ti8'
_chemical_name_systematic        'Ba1.12 (Ti8 O16)'
_space_group_IT_number           79
_symmetry_space_group_name_Hall  'I 4'
_symmetry_space_group_name_H-M   'I 4'
_cell_angle_alpha                90
_cell_angle_beta                 90
_cell_angle_gamma                90
_cell_formula_units_Z            1
_cell_length_a                   10.071
_cell_length_b                   10.071
_cell_length_c                   2.962
_cell_volume                     300.421
_citation_journal_id_ASTM        KRISAJ
_cod_data_source_file            Bolotina_KRISAJ_1992_1303.cif
_cod_data_source_block           Ba1.12O16Ti8
_cod_database_code               1535408
loop_
_symmetry_equiv_pos_as_xyz
x,y,z
-y,x,z
-x,-y,z
y,-x,z
x+1/2,y+1/2,z+1/2
-y+1/2,x+1/2,z+1/2
-x+1/2,-y+1/2,z+1/2
y+1/2,-x+1/2,z+1/2
loop_
_atom_site_label
_atom_site_type_symbol
_atom_site_fract_x
_atom_site_fract_y
_atom_site_fract_z
_atom_site_occupancy
_atom_site_U_iso_or_equiv
Ti1 Ti+3 0.3505 0.1671 -0.009 1 0.0
Ba1 Ba+2 0.5 0.5 0.055 0.386 0.0
O1 O-2 0.154 0.2004 0.005 1 0.0
Ba2 Ba+2 0 0 0.321 0.174 0.0
O2 O-2 0.1663 0.4589 0.001 1 0.0

File: Crystallography_Open_Database_Validation_Structures/1535409.cif
#------------------------------------------------------------------------------
#$Date: 2015-10-09 21:19:05 +0300 (Fri, 09 Oct 2015) $
#$Revision: 162771 $
#$URL: file:///home/coder/svn-repositories/cod/cif/1/53/54/1535409.cif $
#------------------------------------------------------------------------------
#
# This file is available in the Crystallography Open Database (COD),
# http://www.crystallography.net/
#
# All data on this site have been placed in the public domain by the
# contributors.
#
data_1535409
loop_
_publ_author_name
'Bolotina, N.B.'
'Dmitrieva, M.T.'
'Rastsvetaeva, R.K.'
_publ_section_title
;
 Modulated structure of a new natural member of hollandite family.
;
_journal_name_full               Kristallografiya
_journal_page_first              598
_journal_page_last               605
_journal_volume                  37
_journal_year                    1992
_chemical_formula_sum            'Ba1.15 O16 Ti8'
_chemical_name_systematic        'Ba1.15 (Ti8 O16)'
_space_group_IT_number           79
_symmetry_space_group_name_Hall  'I 4'
_symmetry_space_group_name_H-M   'I 4'
_cell_angle_alpha                90
_cell_angle_beta                 90
_cell_angle_gamma                90
_cell_formula_units_Z            5
_cell_length_a                   10.071
_cell_length_b                   10.071
_cell_length_c                   14.81
_cell_volume                     1502.105
_citation_journal_id_ASTM        KRISAJ
_cod_data_source_file            Bolotina_KRISAJ_1992_1304.cif
_cod_data_source_block           Ba1.15O16Ti8
_cod_database_code               1535409
loop_
_symmetry_equiv_pos_as_xyz
x,y,z
-y,x,z
-x,-y,z
y,-x,z
x+1/2,y+1/2,z+1/2
-y+1/2,x+1/2,z+1/2
-x+1/2,-y+1/2,z+1/2
y+1/2,-x+1/2,z+1/2
loop_
_atom_site_label
_atom_site_type_symbol
_atom_site_fract_x
_atom_site_fract_y
_atom_site_fract_z
_atom_site_occupancy
_atom_site_U_iso_or_equiv
Ba9 Ba+2 0 0 0.8809 0.39 0.0
Ti4 Ti+3 0.3524 0.1698 0.7982 1 0.0
Ba8 Ba+2 0 0 0.4913 0.33 0.0
Ba1 Ba+2 0 0 0.1303 0.65 0.0
Ba3 Ba+2 0 0 0.5189 0.58 0.0
Ti3 Ti+3 0.3505 0.167 0.5982 1 0.0
O5 O-2 0.3525 0.2993 0.9018 1 0.0
O6 O-2 0.3322 0.0419 0.1009 1 0.0
O2 O-2 0.3494 0.2979 0.3015 1 0.0
Ba7 Ba+2 0 0 0.2475 0.2 0.0
O1 O-2 0.3398 0.3007 0.1 1 0.0
Ba5 Ba+2 0 0 0.8966 0.31 0.0
Ba6 Ba+2 0 0 0.0643 0.03 0.0
O4 O-2 0.3415 0.2987 0.7004 1 0.0
O8 O-2 0.3325 0.0405 0.5002 1 0.0
Ba4 Ba+2 0 0 0.7149 0.32 0.0
Ti2 Ti+3 0.3484 0.1646 0.3982 1 0.0
O10 O-2 0.3343 0.0399 0.8996 1 0.0
O7 O-2 0.3353 0.0408 0.2998 1 0.0
O3 O-2 0.3466 0.3011 0.5009 1 0.0
Ti1 Ti+3 0.3537 0.1712 0.1982 1 0.0
Ti5 Ti+3 0.3472 0.1629 0.9982 1 0.0
Ba2 Ba+2 0 0 0.2941 0.07 0.0
O9 O-2 0.334 0.0421 0.7006 1 0.0

File: Crystallography_Open_Database_Validation_Structures/1540757.cif
#------------------------------------------------------------------------------
#$Date: 2025-10-31 18:24:25 +0200 (Fri, 31 Oct 2025) $
#$Revision: 303120 $
#$URL: file:///home/coder/svn-repositories/cod/cif/1/54/07/1540757.cif $
#------------------------------------------------------------------------------
#
# This file is available in the Crystallography Open Database (COD),
# http://www.crystallography.net/
#
# All data on this site have been placed in the public domain by the
# contributors.
#
data_1540757
loop_
_publ_author_name
'Zeng, L.'
'Jiang, Y.'
_publ_section_title
;
 X-ray diffraction study of orthorhombic barium titanate
;
_journal_name_full               'Beijing Gongye Daxue Xuebao'
_journal_page_first              32
_journal_page_last               37
_journal_volume                  17
_journal_year                    1991
_chemical_formula_sum            'Ba O3 Ti'
_chemical_name_common            'Barium titanate'
_chemical_name_systematic        'Ba (Ti O3)'
_space_group_IT_number           25
_symmetry_space_group_name_Hall  'P -2 2'
_symmetry_space_group_name_H-M   'P 2 m m'
_cell_angle_alpha                90
_cell_angle_beta                 90
_cell_angle_gamma                90
_cell_formula_units_Z            1
_cell_length_a                   3.98
_cell_length_b                   4.01
_cell_length_c                   4.02
_cell_volume                     64.158
_citation_journal_id_ASTM        BGDXD6
_cod_data_source_file            Zeng_BGDXD6_1991_1567.cif
_cod_data_source_block           Ba1O3Ti1
_cod_depositor_comments
;
 Added the '_chemical_name_common' data item.

 Antanas Vaitkus,
 2021-08-04
;
_cod_original_cell_volume        64.1584
_cod_original_sg_symbol_Hall     'P 2 -2 (z,x,y)'
_cod_original_formula_sum        'Ba1 O3 Ti1'
_cod_database_code               1540757
loop_
_symmetry_equiv_pos_as_xyz
x,y,z
x,-y,-z
x,-y,z
x,y,-z
loop_
_atom_site_label
_atom_site_type_symbol
_atom_site_fract_x
_atom_site_fract_y
_atom_site_fract_z
_atom_site_occupancy
_atom_site_U_iso_or_equiv
O1 O-2 0.479 0.5 0 1 0.0
Ba1 Ba+2 0 0 0 1 0.0
O2 O-2 0.487 0 0.487 0.5 0.0
O3 O-2 0 0.5 0.476 0.5 0.0
Ti1 Ti+4 0.509 0.5 0.509 0.5 0.0
loop_
_cod_related_entry_id
_cod_related_entry_database
_cod_related_entry_code
1 ROD 3500039
2 ROD 3500110
3 ROD 3500161
4 ROD 3500224

File: Crystallography_Open_Database_Validation_Structures/1541875.cif
#------------------------------------------------------------------------------
#$Date: 2016-02-13 21:28:24 +0200 (Sat, 13 Feb 2016) $
#$Revision: 176429 $
#$URL: file:///home/coder/svn-repositories/cod/cif/1/54/18/1541875.cif $
#------------------------------------------------------------------------------
#
# This file is available in the Crystallography Open Database (COD),
# http://www.crystallography.net/
#
# All data on this site have been placed in the public domain by the
# contributors.
#
data_1541875
loop_
_publ_author_name
'Tillmanns, E.'
_publ_section_title
;
 Barium hexatitanate, Ba Ti6 O13
;
_journal_name_full               'Crystal Structure Communications'
_journal_page_first              1
_journal_page_last               4
_journal_volume                  1
_journal_year                    1972
_chemical_formula_sum            'Ba O13 Ti6'
_chemical_name_systematic        'Ba Ti6 O13'
_space_group_IT_number           2
_symmetry_space_group_name_Hall  '-P 1'
_symmetry_space_group_name_H-M   'P -1'
_cell_angle_alpha                105.23
_cell_angle_beta                 118.54
_cell_angle_gamma                72.35
_cell_formula_units_Z            2
_cell_length_a                   7.51
_cell_length_b                   9.852
_cell_length_c                   7.461
_cell_volume                     457.519
_citation_journal_id_ASTM        CSCMCS
_cod_data_source_file            Tillmanns_CSCMCS_1972_1225.cif
_cod_data_source_block           Ba1O13Ti6
_cod_original_cell_volume        457.5189
_cod_original_formula_sum        'Ba1 O13 Ti6'
_cod_database_code               1541875
loop_
_symmetry_equiv_pos_as_xyz
x,y,z
-x,-y,-z
loop_
_atom_site_label
_atom_site_type_symbol
_atom_site_fract_x
_atom_site_fract_y
_atom_site_fract_z
_atom_site_occupancy
_atom_site_U_iso_or_equiv
Ba1 Ba+2 0.0298 0.1295 0.3232 1 0.0
O6 O-2 0.868 0.1467 0.8743 1 0.0
O4 O-2 0.1681 0.1113 0.7402 1 0.0
O10 O-2 0.4565 0.1276 0.6295 1 0.0
O1 O-2 0.2935 0.1409 0.1571 1 0.0
O2 O-2 0.6774 0.1403 0.4375 1 0.0
Ti6 Ti+4 0.2757 0.499 0.8687 1 0.0
O9 O-2 0.8467 0.3611 0.7244 1 0.0
Ti2 Ti+4 0.082 0.2339 0.9244 1 0.0
O12 O-2 0.5839 0.1164 0.055 1 0.0
O11 O-2 0.2758 0.3672 0.0179 1 0.0
Ti1 Ti+4 0.6286 0.248 0.6806 1 0.0
O3 O-2 0.1256 0.3994 0.6014 1 0.0
Ti5 Ti+4 0.1563 0.5034 0.41 1 0.0
Ti3 Ti+4 0.5454 0.9797 0.2101 1 0.0
O5 O-2 0.5543 0.3899 0.8825 1 0.0
Ti4 Ti+4 0.5047 0.2786 0.2433 1 0.0
O13 O-2 0.7117 0.3765 0.3095 1 0.0
O8 O-2 0.9906 0.3865 0.1684 1 0.0
O7 O-2 0.4162 0.3739 0.4545 1 0.0

File: Crystallography_Open_Database_Validation_Structures/1541876.cif
#------------------------------------------------------------------------------
#$Date: 2016-02-13 14:50:18 +0200 (Sat, 13 Feb 2016) $
#$Revision: 176428 $
#$URL: file:///home/coder/svn-repositories/cod/cif/1/54/18/1541876.cif $
#------------------------------------------------------------------------------
#
# This file is available in the Crystallography Open Database (COD),
# http://www.crystallography.net/
#
# All data on this site have been placed in the public domain by the
# contributors.
#
data_1541876
loop_
_publ_author_name
'Tillmanns, E.'
_publ_section_title
;
 Tetrabarium tridecatitanate, Ba4 Ti13 O30
;
_journal_name_full               'Crystal Structure Communications'
_journal_page_first              2087
_journal_page_last               2092
_journal_volume                  11
_journal_year                    1982
_chemical_formula_sum            'Ba4 O30 Ti13'
_chemical_name_systematic        'Ba4 (Ti13 O30)'
_space_group_IT_number           64
_symmetry_space_group_name_Hall  '-C 2ac 2'
_symmetry_space_group_name_H-M   'C m c e'
_cell_angle_alpha                90
_cell_angle_beta                 90
_cell_angle_gamma                90
_cell_formula_units_Z            4
_cell_length_a                   17.062
_cell_length_b                   9.862
_cell_length_c                   14.051
_cell_volume                     2364.298
_citation_journal_id_ASTM        CSCMCS
_cod_data_source_file            Tillmanns_CSCMCS_1982_1393.cif
_cod_data_source_block           Ba4O30Ti13
_cod_original_sg_symbol_H-M      'C m c a'
_cod_database_code               1541876
loop_
_symmetry_equiv_pos_as_xyz
x,y,z
-x+1/2,-y,z+1/2
x,-y,-z
-x+1/2,y,-z+1/2
-x,-y,-z
x-1/2,y,-z-1/2
-x,y,z
x-1/2,-y,z-1/2
x+1/2,y+1/2,z
-x+1,-y+1/2,z+1/2
x+1/2,-y+1/2,-z
-x+1,y+1/2,-z+1/2
-x+1/2,-y+1/2,-z
x,y+1/2,-z-1/2
-x+1/2,y+1/2,z
x,-y+1/2,z-1/2
loop_
_atom_site_label
_atom_site_type_symbol
_atom_site_fract_x
_atom_site_fract_y
_atom_site_fract_z
_atom_site_occupancy
_atom_site_U_iso_or_equiv
O1 O-2 0.2447 0.1049 0.0687 1 0.0
O8 O-2 0.4159 0.1083 0.4162 1 0.0
O4 O-2 0.0873 0.0759 0.4242 1 0.0
Ti4 Ti+4 0.40795 0.44472 0.31844 1 0.0
Ti1 Ti+4 0.31617 0.5 0.5 1 0.0
Ti3 Ti+4 0.32429 0.17642 0.33531 1 0.0
O2 O-2 0.3276 0.3565 0.4058 1 0.0
O5 O-2 0.25 0.2401 0.25 1 0.0
O6 O-2 0.1597 0.5139 0.2658 1 0.0
O9 O-2 0 0.0169 0.2488 1 0.0
Ti5 Ti+4 0.5 0.16355 0.3471 1 0.0
Ba1 Ba+2 0.14638 0.33205 0.41017 1 0.0
Ti2 Ti+4 0.5 0.5 0.5 1 0.0
O7 O-2 0.087 0.2654 0.2337 1 0.0
O3 O-2 0.5 0.3602 0.4039 1 0.0

File: Crystallography_Open_Database_Validation_Structures/1542140.cif
#------------------------------------------------------------------------------
#$Date: 2016-02-13 21:28:24 +0200 (Sat, 13 Feb 2016) $
#$Revision: 176429 $
#$URL: file:///home/coder/svn-repositories/cod/cif/1/54/21/1542140.cif $
#------------------------------------------------------------------------------
#
# This file is available in the Crystallography Open Database (COD),
# http://www.crystallography.net/
#
# All data on this site have been placed in the public domain by the
# contributors.
#
data_1542140
loop_
_publ_author_name
'Miyake, S.'
'Ueda, R.'
_publ_section_title
;
 On Phase Transformation of Ba Ti O3
;
_journal_name_full               'Journal of the Physical Society of Japan'
_journal_page_first              93
_journal_page_last               97
_journal_volume                  2
_journal_year                    1947
_chemical_formula_sum            'Ba O3 Ti'
_chemical_name_systematic        'Ba Ti O3'
_space_group_IT_number           221
_symmetry_space_group_name_Hall  '-P 4 2 3'
_symmetry_space_group_name_H-M   'P m -3 m'
_cell_angle_alpha                90
_cell_angle_beta                 90
_cell_angle_gamma                90
_cell_formula_units_Z            1
_cell_length_a                   3.996
_cell_length_b                   3.996
_cell_length_c                   3.996
_cell_volume                     63.808
_citation_journal_id_ASTM        JUPSAU
_cod_data_source_file            Miyake_JUPSAU_1947_172.cif
_cod_data_source_block           Ba1O3Ti1
_cod_original_cell_volume        63.80819
_cod_original_formula_sum        'Ba1 O3 Ti1'
_cod_database_code               1542140
loop_
_symmetry_equiv_pos_as_xyz
x,y,z
-y,x,z
-x,-y,z
y,-x,z
x,-y,-z
y,x,-z
-x,y,-z
-y,-x,-z
z,x,y
-x,z,y
-z,-x,y
x,-z,y
z,-x,-y
x,z,-y
-z,x,-y
-x,-z,-y
y,z,x
y,-z,-x
z,y,-x
-y,z,-x
-z,-y,-x
-y,-z,x
z,-y,x
-z,y,x
-x,-y,-z
y,-x,-z
x,y,-z
-y,x,-z
-x,y,z
-y,-x,z
x,-y,z
y,x,z
-z,-x,-y
x,-z,-y
z,x,-y
-x,z,-y
-z,x,y
-x,-z,y
z,-x,y
x,z,y
-y,-z,-x
-y,z,x
-z,-y,x
y,-z,x
z,y,x
y,z,-x
-z,y,-x
z,-y,-x
loop_
_atom_site_label
_atom_site_type_symbol
_atom_site_fract_x
_atom_site_fract_y
_atom_site_fract_z
_atom_site_occupancy
_atom_site_U_iso_or_equiv
Ba1 Ba+2 0 0 0 1 0.0
Ti1 Ti+4 0.5 0.5 0.5 1 0.0
O1 O-2 0 0.5 0.5 1 0.0

File: Crystallography_Open_Database_Validation_Structures/1542189.cif
#------------------------------------------------------------------------------
#$Date: 2016-02-13 21:28:24 +0200 (Sat, 13 Feb 2016) $
#$Revision: 176429 $
#$URL: file:///home/coder/svn-repositories/cod/cif/1/54/21/1542189.cif $
#------------------------------------------------------------------------------
#
# This file is available in the Crystallography Open Database (COD),
# http://www.crystallography.net/
#
# All data on this site have been placed in the public domain by the
# contributors.
#
data_1542189
loop_
_publ_author_name
'Wittels, M.C.'
'Sherrill, F.A.'
_publ_section_title
;
 Fast Neutron Effects in Tetragonal Barium Titanate
;
_journal_name_full               'Journal of Applied Physics'
_journal_page_first              606
_journal_page_last               609
_journal_volume                  28
_journal_year                    1957
_chemical_formula_sum            'Ba O3 Ti'
_chemical_name_systematic        'Ba Ti O3'
_space_group_IT_number           221
_symmetry_space_group_name_Hall  '-P 4 2 3'
_symmetry_space_group_name_H-M   'P m -3 m'
_cell_angle_alpha                90
_cell_angle_beta                 90
_cell_angle_gamma                90
_cell_formula_units_Z            1
_cell_length_a                   4.082467
_cell_length_b                   4.082467
_cell_length_c                   4.082467
_cell_volume                     68.041
_citation_journal_id_ASTM        JAPIAU
_cod_data_source_file            Wittels_JAPIAU_1957_174.cif
_cod_data_source_block           Ba1O3Ti1
_cod_original_cell_volume        68.04057
_cod_original_formula_sum        'Ba1 O3 Ti1'
_cod_database_code               1542189
loop_
_symmetry_equiv_pos_as_xyz
x,y,z
-y,x,z
-x,-y,z
y,-x,z
x,-y,-z
y,x,-z
-x,y,-z
-y,-x,-z
z,x,y
-x,z,y
-z,-x,y
x,-z,y
z,-x,-y
x,z,-y
-z,x,-y
-x,-z,-y
y,z,x
y,-z,-x
z,y,-x
-y,z,-x
-z,-y,-x
-y,-z,x
z,-y,x
-z,y,x
-x,-y,-z
y,-x,-z
x,y,-z
-y,x,-z
-x,y,z
-y,-x,z
x,-y,z
y,x,z
-z,-x,-y
x,-z,-y
z,x,-y
-x,z,-y
-z,x,y
-x,-z,y
z,-x,y
x,z,y
-y,-z,-x
-y,z,x
-z,-y,x
y,-z,x
z,y,x
y,z,-x
-z,y,-x
z,-y,-x
loop_
_atom_site_label
_atom_site_type_symbol
_atom_site_fract_x
_atom_site_fract_y
_atom_site_fract_z
_atom_site_occupancy
_atom_site_U_iso_or_equiv
O1 O-2 0 0 0.5 1 0.0
Ti1 Ti+4 0.5 0.5 0.5 1 0.0
Ba1 Ba+2 0 0 0 1 0.0

File: Crystallography_Open_Database_Validation_Structures/1559963.cif
#------------------------------------------------------------------------------
#$Date: 2021-01-06 08:33:52 +0200 (Wed, 06 Jan 2021) $
#$Revision: 260564 $
#$URL: file:///home/coder/svn-repositories/cod/cif/1/55/99/1559963.cif $
#------------------------------------------------------------------------------
#
# This file is available in the Crystallography Open Database (COD),
# http://www.crystallography.net/
#
# All data on this site have been placed in the public domain by the
# contributors.
#
data_1559963
loop_
_publ_author_name
'Aimi, A.'
'Horiuchi, K.'
'Yamaguchi, Y.'
'Ito, S.'
'Fujimoto, K.'
_publ_section_title
;
 Disordered off-center direction of Ti4+ in pseudo-cubic type BaTiO3
 prepared by mixed hydroxide process
;
_journal_name_full               'Journal of the Ceramic Society of Japan'
_journal_page_first              73
_journal_page_last               78
_journal_paper_doi               10.2109/jcersj2.20147
_journal_volume                  129
_journal_year                    2021
_chemical_formula_sum            'Ba O3 Ti'
_chemical_name_common            'cubic BaTiO3'
_space_group_IT_number           221
_space_group_name_Hall           '-P 4 2 3'
_space_group_name_H-M_alt        'P m -3 m'
_cell_angle_alpha                90.000000
_cell_angle_beta                 90.000000
_cell_angle_gamma                90.000000
_cell_formula_units_Z            1
_cell_length_a                   4.03542(13)
_cell_length_b                   4.03542(13)
_cell_length_c                   4.03542(13)
_cell_volume                     65.715(4)
_diffrn_ambient_pressure         100
_diffrn_ambient_temperature      298
_cod_data_source_file            BaTiO3-cubic.cif
_cod_data_source_block           BaTiO3-cubic
_cod_original_cell_volume        65.715256
_cod_original_formula_sum        'Ba Ti O3'
_cod_database_code               1559963
loop_
_space_group_symop_id
_space_group_symop_operation_xyz
1 x,y,z
2 -x,-y,-z
3 -x,-y,z
4 x,y,-z
5 -x,y,-z
6 x,-y,z
7 x,-y,-z
8 -x,y,z
9 z,x,y
10 -z,-x,-y
11 z,-x,-y
12 -z,x,y
13 -z,-x,y
14 z,x,-y
15 -z,x,-y
16 z,-x,y
17 y,z,x
18 -y,-z,-x
19 -y,z,-x
20 y,-z,x
21 y,-z,-x
22 -y,z,x
23 -y,-z,x
24 y,z,-x
25 y,x,-z
26 -y,-x,z
27 -y,-x,-z
28 y,x,z
29 y,-x,z
30 -y,x,-z
31 -y,x,z
32 y,-x,-z
33 x,z,-y
34 -x,-z,y
35 -x,z,y
36 x,-z,-y
37 -x,-z,-y
38 x,z,y
39 x,-z,y
40 -x,z,-y
41 z,y,-x
42 -z,-y,x
43 z,-y,x
44 -z,y,-x
45 -z,y,x
46 z,-y,-x
47 -z,-y,-x
48 z,y,x
loop_
_atom_site_label
_atom_site_occupancy
_atom_site_fract_x
_atom_site_fract_y
_atom_site_fract_z
_atom_site_adp_type
_atom_site_B_iso_or_equiv
_atom_site_type_symbol
Ba 1.0 0.000000 0.000000 0.000000 Biso 0.94(2) Ba
Ti 1.0 0.500000 0.500000 0.500000 Biso 1.70(2) Ti
O 1.0 0.500000 0.500000 0.000000 Biso 0.34 O

File: Crystallography_Open_Database_Validation_Structures/1559964.cif
#------------------------------------------------------------------------------
#$Date: 2021-01-06 08:34:41 +0200 (Wed, 06 Jan 2021) $
#$Revision: 260565 $
#$URL: file:///home/coder/svn-repositories/cod/cif/1/55/99/1559964.cif $
#------------------------------------------------------------------------------
#
# This file is available in the Crystallography Open Database (COD),
# http://www.crystallography.net/
#
# All data on this site have been placed in the public domain by the
# contributors.
#
data_1559964
loop_
_publ_author_name
'Aimi, A.'
'Horiuchi, K.'
'Yamaguchi, Y.'
'Ito, S.'
'Fujimoto, K.'
_publ_section_title
;
 Disordered off-center direction of Ti4+ in pseudo-cubic type BaTiO3
 prepared by mixed hydroxide process
;
_journal_name_full               'Journal of the Ceramic Society of Japan'
_journal_page_first              73
_journal_page_last               78
_journal_paper_doi               10.2109/jcersj2.20147
_journal_volume                  129
_journal_year                    2021
_chemical_formula_sum            'Ba O3 Ti'
_chemical_name_common            'tetragonal BaTiO3'
_space_group_IT_number           99
_space_group_name_Hall           'P 4 -2'
_space_group_name_H-M_alt        'P 4 m m'
_cell_angle_alpha                90.000000
_cell_angle_beta                 90.000000
_cell_angle_gamma                90.000000
_cell_formula_units_Z            1
_cell_length_a                   3.99048(9)
_cell_length_b                   3.99048(9)
_cell_length_c                   4.02303(10)
_cell_volume                     64.062(3)
_diffrn_ambient_pressure         100
_diffrn_ambient_temperature      298
_cod_data_source_file            BaTiO3-tetra.cif
_cod_data_source_block           BaTiO3-tetragonal
_cod_original_cell_volume        64.062446
_cod_original_formula_sum        'Ba Ti O3'
_cod_database_code               1559964
loop_
_space_group_symop_id
_space_group_symop_operation_xyz
1 x,y,z
2 -x,-y,z
3 -y,x,z
4 y,-x,z
5 x,-y,z
6 -x,y,z
7 -y,-x,z
8 y,x,z
loop_
_atom_site_label
_atom_site_occupancy
_atom_site_fract_x
_atom_site_fract_y
_atom_site_fract_z
_atom_site_adp_type
_atom_site_B_iso_or_equiv
_atom_site_type_symbol
Ba 1.0 0.000000 0.000000 0.000000 Biso 0.487(15) Ba
Ti 1.0 0.500000 0.500000 0.522(2) Biso 0.39(4) Ti
O1 1.0 0.500000 0.500000 -0.021(4) Biso 0.34(9) O
O2 1.0 0.500000 0.000000 0.488(4) Biso 0.34(9) O

File: Crystallography_Open_Database_Validation_Structures/1571502.cif
#------------------------------------------------------------------------------
#$Date: 2024-04-27 14:18:47 +0300 (Sat, 27 Apr 2024) $
#$Revision: 291398 $
#$URL: file:///home/coder/svn-repositories/cod/cif/1/57/15/1571502.cif $
#------------------------------------------------------------------------------
#
# This file is available in the Crystallography Open Database (COD),
# http://www.crystallography.net/
#
# All data on this site have been placed in the public domain by the
# contributors.
#
data_1571502
loop_
_publ_author_name
'Namade, Lahu D.'
'Patil, Amitkumar R.'
'Jadhav, Sonali R.'
'Dongale, Tukaram D.'
'Rajpure, Keshav Y.'
_publ_section_title
;
 Exploring bipolar resistive switching behavior of sprayed BaTiO3 thin
 films for nonvolatile memory application
;
_journal_name_full
'Colloids and Surfaces A: Physicochemical and Engineering Aspects'
_journal_page_first              133902
_journal_paper_doi               10.1016/j.colsurfa.2024.133902
_journal_volume                  692
_journal_year                    2024
_chemical_formula_structural     BaTiO3
_chemical_formula_sum            'Ba O3 Ti'
_chemical_formula_weight         233.192
_space_group_IT_number           221
_space_group_name_Hall           '-P 4 2 3'
_space_group_name_H-M_alt        'P m -3 m'
_symmetry_cell_setting           cubic
_symmetry_space_group_name_Hall  '-P 4 2 3'
_symmetry_space_group_name_H-M   'P m -3 m'
_cell_angle_alpha                90.0000
_cell_angle_beta                 90.0000
_cell_angle_gamma                90.0000
_cell_formula_units_Z            1
_cell_length_a                   4.00944
_cell_length_b                   4.00944
_cell_length_c                   4.00944
_cell_volume                     64.454
_exptl_crystal_density_diffrn    5.972
_cod_data_source_file            BTO325.cif
_cod_data_source_block
/var/www/html/cod/tmp/uploads/1714209312.2234-98C9596094087535.cif
_cod_original_cell_volume        64.454
_cod_original_sg_symbol_H-M      'P 2/c'
_cod_original_formula_sum        'Ba O3 Ti'
_cod_database_code               1571502
loop_
_symmetry_equiv_pos_as_xyz
x,y,z
x,-y,-z
-x,y,-z
-x,-y,z
y,z,x
-y,-z,x
y,-z,-x
-y,z,-x
z,x,y
-z,x,-y
-z,-x,y
z,-x,-y
y,x,z
-y,x,-z
y,-x,-z
-y,-x,z
z,y,x
-z,-y,x
-z,y,-x
z,-y,-x
x,z,y
x,-z,-y
-x,-z,y
-x,z,-y
-x,-y,-z
-x,y,z
x,-y,z
x,y,-z
-y,-z,-x
y,z,-x
-y,z,x
y,-z,x
-z,-x,-y
z,-x,y
z,x,-y
-z,x,y
-y,-x,-z
y,-x,z
-y,x,z
y,x,-z
-z,-y,-x
z,y,-x
z,-y,x
-z,y,x
-x,-z,-y
-x,z,y
x,z,-y
x,-z,y
loop_
_atom_site_label
_atom_site_fract_x
_atom_site_fract_y
_atom_site_fract_z
_atom_site_U_iso_or_equiv
_atom_site_occupancy
_atom_site_adp_type
_atom_site_type_symbol
Ba 0.50000 0.50000 0.50000 0.00000 1.00000 Uiso Ba
ti 0.00000 0.00000 0.00000 0.00000 1.00000 Uiso Ti
o 0.50000 0.00000 0.00000 0.00000 1.00000 Uiso O

File: Crystallography_Open_Database_Validation_Structures/2002238.cif
#------------------------------------------------------------------------------
#$Date: 2015-01-27 21:58:39 +0200 (Tue, 27 Jan 2015) $
#$Revision: 130149 $
#$URL: file:///home/coder/svn-repositories/cod/cif/2/00/22/2002238.cif $
#------------------------------------------------------------------------------
#
# This file is available in the Crystallography Open Database (COD),
# http://www.crystallography.net/
#
# All data on this site have been placed in the public domain by the
# contributors.
#
data_2002238
loop_
_publ_author_name
'Schmachtel, J'
'Mueller-Buschbaum, H'
_publ_section_title
;
Oxotitanate mit gemischter Valenz, III Zur Kenntnis von Ba Ti8 O16
;
_journal_name_full
;
Zeitschrift fuer Naturforschung, Teil B. Anorganische Chemie,
Organische Chemie (33,1978-41,1986)
;
_journal_page_first              332
_journal_page_last               334
_journal_volume                  35
_journal_year                    1980
_chemical_formula_structural     'Ba Ti8 O16'
_chemical_formula_sum            'Ba O16 Ti8'
_chemical_name_systematic        'Barium titanium oxide (1/8/16)'
_space_group_IT_number           5
_symmetry_cell_setting           monoclinic
_symmetry_Int_Tables_number      5
_symmetry_space_group_name_Hall  'C 2y'
_symmetry_space_group_name_H-M   'C 1 2 1'
_cell_angle_alpha                90
_cell_angle_beta                 133.5
_cell_angle_gamma                90
_cell_formula_units_Z            1
_cell_length_a                   14.209
_cell_length_b                   2.971
_cell_length_c                   9.981
_cell_volume                     305.6
_refine_ls_R_factor_all          0.074
_cod_database_code               2002238
loop_
_symmetry_equiv_pos_as_xyz
x,y,z
-x,y,-z
1/2+x,1/2+y,z
1/2-x,1/2+y,-z
loop_
_atom_site_aniso_label
_atom_site_aniso_U_11
_atom_site_aniso_U_12
_atom_site_aniso_U_13
_atom_site_aniso_U_22
_atom_site_aniso_U_23
_atom_site_aniso_U_33
Ba1 0.0056 0.004 0. 0.0163 0. 0.0062
loop_
_atom_site_label
_atom_site_type_symbol
_atom_site_symmetry_multiplicity
_atom_site_Wyckoff_symbol
_atom_site_fract_x
_atom_site_fract_y
_atom_site_fract_z
_atom_site_occupancy
_atom_site_attached_hydrogens
_atom_site_calc_flag
Ba1 Ba2+ 2 a 0. 0.36 0. 0.5 0 d
Ti1 Ti4+ 4 c 0.3362 0.5078 0.1837 1. 0 d
Ti2 Ti4+ 4 c 0.1471 0.5045 0.4791 1. 0 d
O1 O2- 4 c 0.16 0.982 0.356 1. 0 d
O2 O2- 4 c 0.796 0.999 0.937 1. 0 d
O3 O2- 4 c 0.54 0.021 0.722 1. 0 d
O4 O2- 4 c 0.847 0.011 0.386 1. 0 d
loop_
_atom_type_symbol
_atom_type_oxidation_number
Ba2+ 2.000
Ti4+ 3.750
O2- -2.000

File: Crystallography_Open_Database_Validation_Structures/2002627.cif
#------------------------------------------------------------------------------
#$Date: 2015-01-27 21:58:39 +0200 (Tue, 27 Jan 2015) $
#$Revision: 130149 $
#$URL: file:///home/coder/svn-repositories/cod/cif/2/00/26/2002627.cif $
#------------------------------------------------------------------------------
#
# This file is available in the Crystallography Open Database (COD),
# http://www.crystallography.net/
#
# All data on this site have been placed in the public domain by the
# contributors.
#
data_2002627
loop_
_publ_author_name
'Moehr, S'
'Mueller-Buschbaum, Hk'
_publ_section_title
;
Ein Beitrag zur Synthese und Kristallstruktur eines gemischtvalenten
Bariumoxotitanats: Ba2 (Ti3+)12 (Ti4+) O22
;
_journal_name_full               'Journal of Alloys Compd.'
_journal_page_first              203
_journal_page_last               206
_journal_paper_doi               10.1016/0925-8388(93)90451-R
_journal_volume                  199
_journal_year                    1993
_chemical_formula_structural     'Ba2 Ti13 O22'
_chemical_formula_sum            'Ba2 O22 Ti13'
_chemical_name_systematic        'Dibarium titanium dodecatitanium(III) oxide'
_space_group_IT_number           64
_symmetry_cell_setting           orthorhombic
_symmetry_Int_Tables_number      64
_symmetry_space_group_name_Hall  '-C 2ac 2'
_symmetry_space_group_name_H-M   'C m c a'
_cell_angle_alpha                90
_cell_angle_beta                 90
_cell_angle_gamma                90
_cell_formula_units_Z            4
_cell_length_a                   10.0183(32)
_cell_length_b                   11.5747(49)
_cell_length_c                   14.094(8)
_cell_volume                     1634.3
_refine_ls_R_factor_all          0.079
_cod_database_code               2002627
loop_
_symmetry_equiv_pos_as_xyz
x,y,z
x,-y,-z
x,1/2-y,1/2+z
x,1/2+y,1/2-z
-x,-y,-z
-x,y,z
-x,1/2+y,1/2-z
-x,1/2-y,1/2+z
1/2+x,1/2+y,z
1/2+x,1/2-y,-z
1/2+x,-y,1/2+z
1/2+x,y,1/2-z
1/2-x,1/2-y,-z
1/2-x,1/2+y,z
1/2-x,y,1/2-z
1/2-x,-y,1/2+z
loop_
_atom_site_label
_atom_site_type_symbol
_atom_site_symmetry_multiplicity
_atom_site_Wyckoff_symbol
_atom_site_fract_x
_atom_site_fract_y
_atom_site_fract_z
_atom_site_occupancy
_atom_site_attached_hydrogens
_atom_site_calc_flag
Ba1 Ba2+ 8 f 0.5 0.1703(2) 0.4127(1) 1. 0 d
Ti1 Ti3+ 4 b 0.5 0.5 0.5 1. 0 d
Ti2 Ti3+ 16 g 0.7483(3) 0.8230(3) 0.3460(2) 1. 0 d
Ti3 Ti3+ 8 f 0.5 0.8359(5) 0.3338(3) 0.5 0 d
Ti4 Ti4+ 8 f 0.5 0.8359(5) 0.3338(3) 0.5 0 d
Ti5 Ti3+ 8 d 0.7413(4) 0.5 0.5 1. 0 d
Ti6 Ti3+ 16 g 0.6298(3) 0.5706(3) 0.3243(2) 1. 0 d
O1 O2- 8 f 0.5 0.995(1) 0.253(1) 1. 0 d
O2 O2- 8 f 0. 0.155(1) 0.404(1) 1. 0 d
O3 O2- 8 e 0.75 0.478(2) 0.25 1. 0 d
O4 O2- 16 g 0.251(1) 0.150(1) 0.410(1) 1. 0 d
O5 O2- 16 g 0.129(1) 0.246(1) 0.253(1) 1. 0 d
O6 O2- 16 g 0.377(1) 0.092(1) 0.579(1) 1. 0 d
O7 O2- 16 g 0.626(1) 0.415(1) 0.418(1) 1. 0 d
loop_
_atom_type_symbol
_atom_type_oxidation_number
Ba2+ 2.000
Ti3+ 3.000
Ti4+ 4.000
O2- -2.000

File: Crystallography_Open_Database_Validation_Structures/2008058.cif
#------------------------------------------------------------------------------
#$Date: 2016-02-14 16:26:36 +0200 (Sun, 14 Feb 2016) $
#$Revision: 176435 $
#$URL: file:///home/coder/svn-repositories/cod/cif/2/00/80/2008058.cif $
#------------------------------------------------------------------------------
#
# This file is available in the Crystallography Open Database (COD),
# http://www.crystallography.net/
#
# All data on this site have been placed in the public domain by the
# contributors.
#
data_2008058
loop_
_publ_author_name
'Currao, Antonio'
_publ_section_title
;
Ba~4~Ti~12~O~27~: Rietveld refinement using x-ray powder diffraction data
;
_journal_name_full               'Acta Crystallographica Section C'
_journal_page_first              02
_journal_page_last               04
_journal_volume                  55
_journal_year                    1999
_chemical_formula_moiety         'Ba4 Ti12 O27'
_chemical_formula_structural     'Ba4 Ti12 O27'
_chemical_formula_sum            'Ba4 O27 Ti12'
_chemical_formula_weight         1555.85
_space_group_IT_number           12
_symmetry_cell_setting           monoclinic
_symmetry_space_group_name_Hall  '-C 2y'
_symmetry_space_group_name_H-M   'C 1 2/m 1'
_cell_angle_alpha                90
_cell_angle_beta                 109.1847(5)
_cell_angle_gamma                90
_cell_formula_units_Z            4
_cell_length_a                   19.8165(2)
_cell_length_b                   11.44680(10)
_cell_length_c                   9.92080(10)
_cell_measurement_temperature    293
_cell_volume                     2125.41(4)
_diffrn_ambient_temperature      293
_exptl_crystal_density_diffrn    4.862
_cod_original_sg_symbol_H-M      'C 2/m'
_cod_original_formula_sum        'Ba4 Ti12 O27'
_cod_database_code               2008058
loop_
_symmetry_equiv_pos_as_xyz
x,y,z
-x,y,-z
-x,-y,-z
x,-y,z
1/2+x,1/2+y,z
1/2-x,1/2+y,-z
1/2-x,1/2-y,-z
1/2+x,1/2-y,z
loop_
_atom_site_label
_atom_site_fract_x
_atom_site_fract_y
_atom_site_fract_z
_atom_site_U_iso_or_equiv
_atom_site_thermal_displace_type
_atom_site_occupancy
Ba1 0.06490(10) 0.27420(10) 0.2154(2) 0.0070(3) Uiso 1
Ba2 0.07450(10) 0 0.7123(2) 0.0054(5) Uiso 1
Ba3 0.20320(10) 0 0.1265(2) 0.0058(5) Uiso 1
Ti1 0.2461(2) 0.6328(3) 0.2142(4) 0.0049(3) Uiso 1
Ti2 0.3680(2) 0.8609(4) 0.3397(4) 0.0049(3) Uiso 1
Ti3 0.3775(2) 0.2582(3) 0.0816(4) 0.0049(3) Uiso 1
Ti4 0.1118(3) 0 0.3897(5) 0.0049(3) Uiso 1
Ti5 0.2636(2) 0 0.5166(6) 0.0049(3) Uiso 1
Ti6 0.3879(3) 0 0.0784(6) 0.0049(3) Uiso 1
Ti7 0 0.2319(5) 0.5 0.0049(3) Uiso 1
Ti8 0.25 0.25 0.5 0.0049(3) Uiso 1
Ti9 0 0.5 0.5 0.0049(3) Uiso 1
Ti10 0 0 0 0.0049(3) Uiso 1
O1 0.0574(7) 0.1210(10) 0.4370(10) 0.0024(5) Uiso 1
O2 0.0607(7) 0.6310(10) 0.4650(10) 0.0024(5) Uiso 1
O3 0.1784(7) 0.2530(10) 0.116(2) 0.0024(5) Uiso 1
O4 0.1851(6) 0.1150(10) 0.3920(10) 0.0024(5) Uiso 1
O5 0.1911(6) 0.6350(10) 0.3680(10) 0.0024(5) Uiso 1
O6 0.3037(7) 0.7490(10) 0.357(2) 0.0024(5) Uiso 1
O7 0.3119(6) 0.3700(10) 0.1230(10) 0.0024(5) Uiso 1
O8 0.3274(6) 0.1260(10) 0.1350(10) 0.0024(5) Uiso 1
O9 0.4385(7) 0.1280(10) 0.0560(10) 0.0024(5) Uiso 1
O10 0.4326(7) 0.2500(10) 0.3060(10) 0.0024(5) Uiso 1
O11 0.4405(7) 0.3720(10) 0.0530(10) 0.0024(5) Uiso 1
O12 0.0680(10) 0 0.196(2) 0.0024(5) Uiso 1
O13 0.2030(9) 0 0.655(2) 0.0024(5) Uiso 1
O14 0.3148(9) 0 0.386(2) 0.0024(5) Uiso 1
O15 0.3130(10) 0 0.885(2) 0.0024(5) Uiso 1
O16 0.4290(10) 0 0.304(2) 0.0024(5) Uiso 1
loop_
_geom_bond_atom_site_label_1
_geom_bond_atom_site_label_2
_geom_bond_site_symmetry_1
_geom_bond_site_symmetry_2
_geom_bond_distance
_geom_bond_publ_flag
Ba1 O5 . . 2.670(10) no
Ba1 O9 . . 2.730(10) no
Ba1 O2 . . 2.730(10) no
Ba1 O3 . . 2.750(10) no
Ba1 O1 . . 2.840(10) no
Ba1 O9 . . 2.900(10) no
Ba1 O11 . . 2.980(10) no
Ba1 O10 . . 3.050(10) no
Ba1 O4 . . 3.050(10) no
Ba1 O11 . . 3.120(10) no
Ba1 O12 . . 3.1460(10) no
Ba1 Ti7 . . 3.499(2) no
Ba2 O7 . . 2.740(10) no
Ba2 O7 . . 2.740(10) no
Ba2 O13 . . 2.78(2) no
Ba2 O11 . . 2.850(10) no
Ba2 O11 . . 2.850(10) no
Ba2 O10 . . 2.860(10) no
Ba2 O10 . . 2.860(10) no
Ba2 O1 . . 2.900(10) no
Ba2 O1 . . 2.900(10) no
Ba2 O1 . . 2.990(10) no
Ba2 O1 . . 2.990(10) no
Ba2 O12 . . 3.24(2) no
Ba2 Ti3 . . 3.387(3) no
Ba2 Ti3 . . 3.387(3) no
Ba2 Ti7 . . 3.409(4) no
Ba2 Ti7 . . 3.409(4) no
Ba2 Ti4 . . 3.493(5) no
Ba3 O14 . . 2.79(2) no
Ba3 O7 . . 2.820(10) no
Ba3 O7 . . 2.820(10) no
Ba3 O8 . . 2.830(10) no
Ba3 O8 . . 2.830(10) no
Ba3 O3 . . 2.930(10) no
Ba3 O3 . . 2.930(10) no
Ba3 O12 . . 2.98(2) no
Ba3 O4 . . 3.070(10) no
Ba3 O4 . . 3.070(10) no
Ba3 O11 . . 3.180(10) no
Ba3 O11 . . 3.180(10) no
Ti1 O7 . . 1.810(10) no
Ti1 O3 . . 1.900(10) no
Ti1 O15 . . 1.970(10) no
Ti1 O6 . . 2.000(10) no
Ti1 O13 . . 2.040(10) no
Ti1 O5 . . 2.150(10) no
Ti1 Ti1 . . 3.040(5) no
Ti1 Ti8 . . 3.114(3) no
Ti1 Ti5 . . 3.134(4) no
Ti1 O8 . . 3.290(10) no
Ti1 O8 . . 3.410(10) no
Ti1 Ti3 . . 3.456(4) no
Ti1 Ti2 . . 3.496(5) no
Ti2 O6 . . 1.860(10) no
Ti2 O10 . . 1.910(10) no
Ti2 O8 . . 1.920(10) no
Ti2 O2 . . 1.990(10) no
Ti2 O14 . . 2.040(10) no
Ti2 O16 . . 2.090(10) no
Ti2 Ti3 . . 2.961(4) no
Ti2 Ti7 . . 2.970(4) no
Ti2 Ti9 . . 3.029(4) no
Ti2 Ti6 . . 3.175(4) no
Ti2 Ti2 . . 3.185(6) no
Ti2 O7 . . 3.360(10) no
Ti2 O5 . . 3.460(10) no
Ti2 Ti8 . . 3.472(3) no
Ti2 Ti1 . . 3.496(5) no
Ti3 O11 . . 1.890(10) no
Ti3 O3 . . 1.910(10) no
Ti3 O7 . . 1.960(10) no
Ti3 O8 . . 1.980(10) no
Ti3 O9 . . 1.990(10) no
Ti3 O10 . . 2.130(10) no
Ti3 Ti2 . . 2.961(4) no
Ti3 Ti6 . . 2.963(3) no
Ti3 Ba2 . . 3.387(3) no
Ti3 Ti1 . . 3.456(4) no
Ti3 O6 . . 3.500(10) no
Ti4 O12 . . 1.83(2) yes
Ti4 O1 . . 1.910(10) yes
Ti4 O1 . 4_555 1.910(10) yes
Ti4 O4 . . 1.950(10) yes
Ti4 O4 . 4_555 1.950(10) yes
Ti4 O13 . . 2.660(10) yes
Ti4 Ti5 . . 2.853(6) no
Ti4 Ba2 . . 3.493(5) no
Ti5 O14 . . 1.89(2) yes
Ti5 O5 . 7_556 1.960(10) yes
Ti5 O5 . 6_546 1.960(10) yes
Ti5 O4 . . 2.100(10) yes
Ti5 O4 . 4_555 2.100(10) yes
Ti5 O13 . . 2.100(10) yes
Ti5 Ti4 . . 2.853(6) no
Ti5 Ti8 . . 2.8739(4) no
Ti5 Ti8 . . 2.8739(4) no
Ti5 Ti1 . . 3.133(4) no
Ti5 Ti1 . . 3.133(3) no
Ti5 O15 . . 3.46(2) no
Ti5 O6 . . 3.500(10) no
Ti5 O6 . . 3.500(10) no
Ti6 O9 . . 1.830(10) no
Ti6 O9 . . 1.830(10) no
Ti6 O15 . . 2.01(2) no
Ti6 O8 . . 2.070(10) no
Ti6 O8 . . 2.070(10) no
Ti6 O16 . . 2.12(2) no
Ti6 Ti3 . . 2.963(3) no
Ti6 Ti3 . . 2.963(3) no
Ti6 Ti2 . . 3.175(4) no
Ti6 Ti2 . . 3.175(4) no
Ti6 O3 . . 3.430(10) no
Ti6 O3 . . 3.430(10) no
Ti7 O1 . . 1.930(10) no
Ti7 O1 . . 1.930(10) no
Ti7 O10 . . 1.960(10) no
Ti7 O10 . . 1.960(10) no
Ti7 O2 . . 2.070(10) no
Ti7 O2 . . 2.070(10) no
Ti7 Ti2 . . 2.970(4) no
Ti7 Ti2 . . 2.970(4) no
Ti7 Ti9 . . 3.069(5) no
Ti7 Ba2 . . 3.409(4) no
Ti7 Ba2 . . 3.409(4) no
Ti7 Ba1 . . 3.499(2) no
Ti7 Ba1 . . 3.499(2) no
Ti8 O5 . . 1.950(10) no
Ti8 O5 . . 1.950(10) no
Ti8 O6 . . 2.030(10) no
Ti8 O6 . . 2.030(10) no
Ti8 O4 . . 2.070(10) no
Ti8 O4 . . 2.070(10) no
Ti8 Ti5 . . 2.8739(4) no
Ti8 Ti5 . . 2.8739(4) no
Ti8 Ti1 . . 3.114(3) no
Ti8 Ti1 . . 3.114(3) no
Ti8 Ti2 . . 3.472(3) no
Ti8 Ti2 . . 3.472(3) no
Ti8 O14 . . 3.475(9) no
Ti8 O14 . . 3.475(9) no
Ti9 O16 . . 1.99(2) no
Ti9 O16 . . 1.99(2) no
Ti9 O2 . . 2.020(10) no
Ti9 O2 . . 2.020(10) no
Ti9 O2 . . 2.020(10) no
Ti9 O2 . . 2.020(10) no
Ti9 Ti2 . . 3.029(4) no
Ti9 Ti2 . . 3.029(4) no
Ti9 Ti2 . . 3.029(4) no
Ti9 Ti2 . . 3.029(4) no
Ti9 Ti7 . . 3.069(5) no
Ti9 Ti7 . . 3.069(5) no
Ti9 O10 . . 3.470(10) no
Ti9 O10 . . 3.470(10) no
Ti9 O10 . . 3.470(10) no
Ti9 O10 . . 3.470(10) no
Ti9 O14 . . 3.47(2) no
Ti9 O14 . . 3.47(2) no
Ti10 O12 . . 1.96(2) no
Ti10 O12 . . 1.96(2) no
Ti10 O11 . . 2.060(10) no
Ti10 O11 . . 2.060(10) no
Ti10 O11 . . 2.060(10) no
Ti10 O11 . . 2.060(10) no
O1 Ti4 . . 1.910(10) no
O1 Ti7 . . 1.930(10) no
O1 O4 . . 2.71(2) no
O1 O1 . . 2.80(2) no
O1 O10 . . 2.80(2) no
O1 O2 . . 2.83(2) no
O1 O12 . . 2.84(2) no
O1 Ba1 . . 2.840(10) no
O1 O10 . . 2.890(10) no
O1 Ba2 . . 2.900(10) no
O1 O1 . . 2.94(2) no
O1 Ba2 . . 2.990(10) no
O1 O6 . . 3.19(2) no
O1 O13 . . 3.30(2) no
O2 Ti2 . . 1.990(10) no
O2 Ti9 . . 2.020(10) no
O2 Ti7 . . 2.070(10) no
O2 O10 . . 2.61(2) no
O2 O16 . . 2.68(2) no
O2 O2 . . 2.710(10) no
O2 Ba1 . . 2.730(10) no
O2 O1 . . 2.83(2) no
O2 O14 . . 2.85(2) no
O2 O10 . . 2.86(2) no
O2 O16 . . 2.98(2) no
O2 O2 . . 3.01(2) no
O2 O6 . . 3.02(2) no
O2 O5 . . 3.04(2) no
O3 Ti1 . . 1.900(10) no
O3 Ti3 . . 1.910(10) no
O3 O9 . . 2.75(2) no
O3 Ba1 . . 2.750(10) no
O3 O5 . . 2.750(10) no
O3 O11 . . 2.79(2) no
O3 O7 . . 2.820(10) no
O3 O8 . . 2.820(10) no
O3 O6 . . 2.83(2) no
O3 O15 . . 2.830(10) no
O3 Ba3 . . 2.930(10) no
O3 O7 . . 2.95(2) no
O3 O4 . . 3.130(10) no
O3 O8 . . 3.24(2) no
O3 Ti6 . . 3.430(10) no
O4 Ti4 . . 1.950(10) no
O4 Ti8 . . 2.070(10) no
O4 Ti5 . . 2.100(10) no
O4 O4 . . 2.64(2) no
O4 O1 . . 2.71(2) no
O4 O5 . . 2.81(2) no
O4 O12 . . 2.82(2) no
O4 O13 . . 2.84(2) no
O4 O6 . . 2.870(10) no
O4 O5 . . 2.88(2) no
O4 O14 . . 2.91(2) no
O4 O6 . . 2.93(2) no
O4 Ba1 . . 3.050(10) no
O4 Ba3 . . 3.070(10) no
O4 O3 . . 3.130(10) no
O5 Ti8 . . 1.950(10) no
O5 Ti5 . . 1.96(2) no
O5 Ti1 . . 2.15(2) no
O5 O6 . . 2.62(2) no
O5 Ba1 . . 2.670(10) no
O5 O13 . . 2.69(2) no
O5 O3 . . 2.750(10) no
O5 O4 . . 2.81(2) no
O5 O4 . . 2.88(2) no
O5 O14 . . 2.92(2) no
O5 O15 . . 2.93(2) no
O5 O6 . . 3.000(10) no
O5 O2 . . 3.04(2) no
O5 O5 . . 3.09(2) no
O5 Ti2 . . 3.460(10) no
O6 Ti2 . . 1.860(10) no
O6 Ti1 . . 2.000(10) no
O6 Ti8 . . 2.030(10) no
O6 O5 . . 2.62(2) no
O6 O7 . . 2.740(10) no
O6 O10 . . 2.76(2) no
O6 O8 . . 2.790(10) no
O6 O3 . . 2.83(2) no
O6 O13 . . 2.850(10) no
O6 O4 . . 2.87(2) no
O6 O14 . . 2.890(10) no
O6 O4 . . 2.93(2) no
O6 O5 . . 3.000(10) no
O6 O2 . . 3.02(2) no
O6 O1 . . 3.19(2) no
O6 Ti5 . . 3.500(10) no
O6 Ti3 . . 3.500(10) no
O7 Ti1 . . 1.810(10) no
O7 Ti3 . . 1.960(10) no
O7 O6 . . 2.740(10) no
O7 Ba2 . . 2.740(10) no
O7 O13 . . 2.75(2) no
O7 O8 . . 2.81(2) no
O7 O3 . . 2.820(10) no
O7 Ba3 . . 2.820(10) no
O7 O10 . . 2.83(2) no
O7 O11 . . 2.85(2) no
O7 O15 . . 2.86(2) no
O7 O3 . . 2.95(2) no
O7 O7 . . 2.97(2) no
O7 O8 . . 3.09(2) no
O7 Ti2 . . 3.360(10) no
O8 Ti2 . . 1.920(10) no
O8 Ti3 . . 1.980(10) no
O8 Ti6 . . 2.070(10) no
O8 O9 . . 2.57(2) no
O8 O16 . . 2.59(2) no
O8 O10 . . 2.63(2) no
O8 O6 . . 2.790(10) no
O8 O7 . . 2.81(2) no
O8 O15 . . 2.81(2) no
O8 O3 . . 2.820(10) no
O8 Ba3 . . 2.830(10) no
O8 O8 . . 2.89(2) no
O8 O14 . . 2.95(2) no
O8 O7 . . 3.09(2) no
O8 O3 . . 3.24(2) no
O8 Ti1 . . 3.290(10) no
O8 Ti1 . . 3.410(10) no
O9 Ti6 . . 1.830(10) no
O9 Ti3 . . 1.990(10) no
O9 O8 . . 2.57(2) no
O9 Ba1 . . 2.730(10) no
O9 O3 . . 2.75(2) no
O9 O11 . . 2.79(2) no
O9 O10 . . 2.890(10) no
O9 Ba1 . . 2.900(10) no
O9 O15 . . 2.91(2) no
O9 O9 . . 2.93(2) no
O9 O16 . . 2.93(2) no
O9 O9 . . 2.99(2) no
O10 Ti2 . . 1.910(10) no
O10 Ti7 . . 1.960(10) no
O10 Ti3 . . 2.130(10) no
O10 O2 . . 2.61(2) no
O10 O8 . . 2.63(2) no
O10 O6 . . 2.76(2) no
O10 O1 . . 2.80(2) no
O10 O7 . . 2.83(2) no
O10 O2 . . 2.86(2) no
O10 Ba2 . . 2.860(10) no
O10 O16 . . 2.870(10) no
O10 O9 . . 2.870(10) no
O10 O1 . . 2.890(10) no
O10 O11 . . 2.920(10) no
O10 Ba1 . . 3.050(10) no
O10 Ti9 . . 3.470(10) no
O11 Ti3 . . 1.890(10) no
O11 Ti10 . . 2.060(10) no
O11 O3 . . 2.79(2) no
O11 O9 . . 2.79(2) no
O11 O12 . . 2.83(2) no
O11 Ba2 . . 2.850(10) no
O11 O7 . . 2.85(2) no
O11 O12 . . 2.86(2) no
O11 O11 . . 2.88(2) no
O11 O10 . . 2.920(10) no
O11 O11 . . 2.93(2) no
O11 Ba1 . . 2.980(10) no
O11 Ba1 . . 3.120(10) no
O11 Ba3 . . 3.180(10) no
O12 Ti4 . . 1.83(2) no
O12 Ti10 . . 1.96(2) no
O12 O4 . . 2.82(2) no
O12 O4 . . 2.82(2) no
O12 O11 . . 2.83(2) no
O12 O11 . . 2.83(2) no
O12 O1 . . 2.84(2) no
O12 O1 . . 2.84(2) no
O12 O11 . . 2.86(2) no
O12 O11 . . 2.86(2) no
O12 Ba3 . . 2.98(2) no
O12 Ba1 . . 3.1460(10) no
O12 Ba1 . . 3.1460(10) no
O12 Ba2 . . 3.24(2) no
O13 Ti1 . . 2.040(10) no
O13 Ti1 . . 2.040(10) no
O13 Ti5 . . 2.100(10) no
O13 O15 . . 2.58(2) no
O13 Ti4 . . 2.660(10) no
O13 O5 . . 2.68(2) no
O13 O5 . . 2.68(2) no
O13 O7 . . 2.75(2) no
O13 O7 . . 2.75(2) no
O13 Ba2 . . 2.78(2) no
O13 O4 . . 2.84(2) no
O13 O4 . . 2.84(2) no
O13 O6 . . 2.850(10) no
O13 O6 . . 2.850(10) no
O13 O1 . . 3.30(2) no
O13 O1 . . 3.30(2) no
O14 Ti5 . . 1.89(2) no
O14 Ti2 . . 2.040(10) no
O14 Ti2 . . 2.040(10) no
O14 O16 . . 2.63(2) no
O14 Ba3 . . 2.79(2) no
O14 O2 . . 2.85(2) no
O14 O2 . . 2.85(2) no
O14 O6 . . 2.890(10) no
O14 O6 . . 2.890(10) no
O14 O4 . . 2.91(2) no
O14 O4 . . 2.91(2) no
O14 O5 . . 2.92(2) no
O14 O5 . . 2.92(2) no
O14 O8 . . 2.95(2) no
O14 O8 . . 2.95(2) no
O14 Ti9 . . 3.47(2) no
O14 Ti8 . . 3.475(9) no
O14 Ti8 . . 3.475(9) no
O15 Ti1 . . 1.970(10) no
O15 Ti1 . . 1.970(10) no
O15 Ti6 . . 2.01(2) no
O15 O13 . . 2.58(2) no
O15 O8 . . 2.81(2) no
O15 O8 . . 2.81(2) no
O15 O3 . . 2.830(10) no
O15 O3 . . 2.830(10) no
O15 O7 . . 2.86(2) no
O15 O7 . . 2.86(2) no
O15 O9 . . 2.91(2) no
O15 O9 . . 2.91(2) no
O15 O5 . . 2.93(2) no
O15 O5 . . 2.93(2) no
O15 Ti5 . . 3.47(2) no
O16 Ti9 . . 1.99(2) no
O16 Ti2 . . 2.090(10) no
O16 Ti2 . . 2.090(10) no
O16 Ti6 . . 2.12(2) no
O16 O8 . . 2.59(2) no
O16 O8 . . 2.59(2) no
O16 O14 . . 2.63(2) no
O16 O2 . . 2.68(2) no
O16 O2 . . 2.68(2) no
O16 O10 . . 2.870(10) no
O16 O10 . . 2.870(10) no
O16 O9 . . 2.93(2) no
O16 O9 . . 2.93(2) no
O16 O2 . . 2.98(2) no
O16 O2 . . 2.98(2) no
