Repository: bjaeger5/508-Final-Project-Group-1

This is the repository containing all the code and files used during the ENGMS 508 Computational Material Science Final Project
The exception to this is some of the cif files were excluded as Github limits the folders to only containing 1000 files, so about 100 cif files from both cif file folders are missing

File: Crystallography_Open_Database_Validation_Structures/2020378.cif
#------------------------------------------------------------------------------
#$Date: 2016-02-13 21:28:24 +0200 (Sat, 13 Feb 2016) $
#$Revision: 176429 $
#$URL: file:///home/coder/svn-repositories/cod/cif/2/02/03/2020378.cif $
#------------------------------------------------------------------------------
#
# This file is available in the Crystallography Open Database (COD),
# http://www.crystallography.net/. The original data for this entry
# were provided by IUCr Journals, http://journals.iucr.org/.
#
# The file may be used within the scientific community so long as
# proper attribution is given to the journal article from which the
# data were obtained.
#
data_2020378
loop_
_publ_author_name
'Guenter, J.R.'
'Jameson, G.B.'
_publ_section_title
;
 Orthorhombic barium orthotitanate, alpha'-Ba2 Ti O4
;
_journal_name_full               'Acta Crystallographica C (39,1983-)'
_journal_page_first              207
_journal_page_last               210
_journal_volume                  40
_journal_year                    1984
_chemical_formula_sum            'Ba2 O4 Ti'
_chemical_name_systematic        'Ba2 (Ti O4)'
_space_group_IT_number           33
_symmetry_space_group_name_Hall  'P -2bc 2a'
_symmetry_space_group_name_H-M   'P 21 n b'
_cell_angle_alpha                90
_cell_angle_beta                 90
_cell_angle_gamma                90
_cell_formula_units_Z            12
_cell_length_a                   6.107
_cell_length_b                   22.952
_cell_length_c                   10.54
_cell_volume                     1477.369
_citation_journal_id_ASTM        ACSCEE
_cod_data_source_file            Guenter_ACSCEE_1984_1320.cif
_cod_data_source_block           Ba2O4Ti1
_cod_original_sg_symbol_Hall     'P 2c -2n (z,x,y)'
_cod_original_formula_sum        'Ba2 O4 Ti1'
_cod_database_code               2020378
loop_
_symmetry_equiv_pos_as_xyz
x,y,z
x+1/2,-y,-z
x+1/2,-y+1/2,z+1/2
x,y+1/2,-z+1/2
loop_
_atom_site_label
_atom_site_type_symbol
_atom_site_fract_x
_atom_site_fract_y
_atom_site_fract_z
_atom_site_occupancy
_atom_site_U_iso_or_equiv
O12 O-2 0.684 0.7231 -0.064 1 0.0
Ba4 Ba+2 0.2546 0.16852 0.1995 1 0.0
O4 O-2 0.801 0.056 -0.065 1 0.0
Ba5 Ba+2 0.286 0.5014 0.2008 1 0.0
Ba1 Ba+2 0.74 0.28019 0.0757 1 0.0
O3 O-2 0.809 0.1714 0.058 1 0.0
Ti1 Ti+4 0.78 0.0948 0.0848 1 0.0
Ba2 Ba+2 0.7612 0.61145 0.0775 1 0.0
O11 O-2 0.808 0.8358 0.062 1 0.0
Ti3 Ti+4 0.75 0.7598 0.0854 1 0.0
O6 O-2 0.981 0.4159 0.195 1 0.0
Ti2 Ti+4 0.757 0.4277 0.0843 1 0.0
Ba3 Ba+2 0.785 0.94609 0.0745 1 0.0
O5 O-2 0.51 0.3927 0.144 1 0.0
O9 O-2 0.533 0.7487 0.202 1 0.0
O1 O-2 0.524 0.0729 0.152 1 0.0
O2 O-2 0.998 0.0703 0.189 1 0.0
O8 O-2 0.811 0.3899 -0.066 1 0.0
O7 O-2 0.678 0.5021 0.056 1 0.0
O10 O-2 1.004 0.7273 0.143 1 0.0
Ba6 Ba+2 0.2375 0.83483 0.201 1 0.0

File: Crystallography_Open_Database_Validation_Structures/2100858.cif
#------------------------------------------------------------------------------
#$Date: 2018-11-16 16:09:41 +0200 (Fri, 16 Nov 2018) $
#$Revision: 212009 $
#$URL: file:///home/coder/svn-repositories/cod/cif/2/10/08/2100858.cif $
#------------------------------------------------------------------------------
#
# This file is available in the Crystallography Open Database (COD),
# http://www.crystallography.net/. The original data for this entry
# were provided by IUCr Journals, http://journals.iucr.org/.
#
# The file may be used within the scientific community so long as
# proper attribution is given to the journal article from which the
# data were obtained.
#
data_2100858
loop_
_publ_author_name
'Buttner, R. H.'
'Maslen, E. N.'
_publ_section_title
;
 Structural parameters and electron difference density in BaTiO~3~
;
_journal_issue                   6
_journal_name_full               'Acta Crystallographica Section B'
_journal_page_first              764
_journal_page_last               769
_journal_paper_doi               10.1107/S010876819200510X
_journal_volume                  48
_journal_year                    1992
_chemical_compound_source
'synthetic, from a mixture of KF:KMoO4:BaTiO3'
_chemical_formula_sum            'Ba O3 Ti'
_chemical_formula_weight         233.24
_symmetry_cell_setting           tetragonal
_symmetry_space_group_name_Hall  'P 4 -2'
_symmetry_space_group_name_H-M   'P 4 m m'
_cell_angle_alpha                90.0
_cell_angle_beta                 90.0
_cell_angle_gamma                90.0
_cell_formula_units_Z            1
_cell_length_a                   3.9998(8)
_cell_length_b                   3.9998(8)
_cell_length_c                   4.0180(8)
_cell_volume                     64.28(2)
_computing_structure_solution
;
 Computer programs STARTX, DIFDAT, ABSORB, ADDATM, ADDREF, FC, CRYLSQ,
 BONDLA, FOURR, CHARGE, CONTRS, SLANT and PLOT from the XTAL2.6 system
 (Hall & Stewart, 1989), installed on a SUN 280 computer, were used.
;
_diffrn_measurement_device_type  'Syntex P21 diffractometer'
_diffrn_radiation_monochromator  graphite
_diffrn_radiation_type           Mo
_diffrn_radiation_wavelength     0.71069
_diffrn_reflns_limit_h_max       8
_diffrn_reflns_limit_h_min       -8
_diffrn_reflns_limit_k_max       8
_diffrn_reflns_limit_k_min       -8
_diffrn_reflns_limit_l_max       8
_diffrn_reflns_limit_l_min       -8
_diffrn_reflns_theta_max         50.0
_diffrn_standards_decay_%        0.6(2)
_diffrn_standards_interval_count 100
_exptl_absorpt_coefficient_mu    18.60
_exptl_crystal_density_diffrn    6.024
_exptl_crystal_F_000             102
_exptl_crystal_preparation
;
 A mixture of KF:KMoO4:BaTiO3 in the molar ratio 60:30:10 was heated
 to 1323K and cooled by approximately 15 K h -1.
;
_exptl_crystal_thermal_history
'heated to 1323K and cooled by approximately 15 K h -1'
_refine_ls_R_factor_all          0.013
_refine_ls_weighting_details     w=1/[\s^2^(Fo^2^)]
_refine_ls_weighting_scheme      calc
_refine_ls_wR_factor_all         0.013
_cod_data_source_file            as0598.cif
_cod_data_source_block           as0598a
_cod_depositor_comments
;
 Updating the suboptimal entry reference list to only include entries derived
 from the same data set. Entries 2100861 and 2100863 originate from the
 same publication, however, they describe a suboptimal solution of the
 structure provided in entry 2100859.

 Antanas Vaitkus,
 2018-11-16

 The optimal structure CIF was identified and additional refinement
 parameters not present in the original as0598.cif file were added
 after consulting the text of the publication (R.H.Buttner &
 E.N.Maslen (1992) Acta Cryst. B pp. 764-769).

 The location of the FOBS data was specified in a footnote on the page
 765 of the original paper as follows:

 "Lists of structure factors and the correlation matrix for the
  non-centrosymmetric refinement of data set (1) have been deposited
  with the British Library Document Supply Centre as Supplementary
  Publication No. SUP 55254 (4 pp.). Copies may be obtained through
  The Technical Editor, International Union of Crystallography, 5
  Abbey Square, Chester CH1 2HU, England. [CIF reference: AS0598]"

 Unit cell constants for the cubic model (data blocks as0598e and
 as0598f) is taken from the R.H.Buttner & E.N.Maslen (1992) Acta
 Cryst. B p. 765:

 "The equivalent cubic cell dimension was set at 4.006 (2)\%A"

 The original CIF's _audit_creation_method value lists "as0598e is Model
 1-Set 1 & as0598f is Model1-Set 1"; thus, the same "Model 1-Set 1" is
 assigned to both datablocks as0598e and as0598f. The data in two data
 blocks as0598e and as0598f appear to be identical. There might be therefore
 a mistake in the provided model numbers, or a wrong data block might be
 inserted into the original as0598.cif file. But the blocks are for control
 anyway, so the solved structure not affected even if this was a mistake.

 In addition, atomic coordinates fiven for the cubic models (as0598e
 and as0598f) in the CIF file are different from thos provided in the
 table 2 of the publication. Again, the cubic models are only for
 illustration of a suboptimal structure, so this is not a big problem
 IMHO.

 Anisotropic temperature factors (Uij) and atomic charges determined
 by Hirshfeld (1977) methods are given as tables in the paper text. I
 did not have enough determination to key them in... ;)

 Saulius Gra\<zulis
 2010.07.19
;
_cod_original_cell_volume        64.281(3)
_cod_original_formula_sum        'Ba1 O3 Ti1'
_cod_database_code               2100858
loop_
_atom_site_label
_atom_site_fract_x
_atom_site_fract_y
_atom_site_fract_z
_atom_site_U_iso_or_equiv
Ba 0.0 0.0 0.0 ?
Ti 0.5 0.5 0.4820(10) ?
O1 0.5 0.5 0.016(5) ?
O2 0.5 0.0 0.515(3) ?
loop_
_diffrn_refln_index_h
_diffrn_refln_index_k
_diffrn_refln_index_l
_diffrn_refln_scan_mode
_diffrn_refln_scan_rate
. . . ot 4.88
loop_
_diffrn_standard_refln_index_h
_diffrn_standard_refln_index_k
_diffrn_standard_refln_index_l
4 0 0
-4 0 0
0 3 0
0 -3 0
0 0 4
0 0 -4
loop_
_cod_related_suboptimal_struct
2100860
2100862
loop_
_cod_related_entry_id
_cod_related_entry_database
_cod_related_entry_code
1 MPOD 1000304
2 MPOD 1000306

File: Crystallography_Open_Database_Validation_Structures/2100859.cif
#------------------------------------------------------------------------------
#$Date: 2018-11-16 16:09:41 +0200 (Fri, 16 Nov 2018) $
#$Revision: 212009 $
#$URL: file:///home/coder/svn-repositories/cod/cif/2/10/08/2100859.cif $
#------------------------------------------------------------------------------
#
# This file is available in the Crystallography Open Database (COD),
# http://www.crystallography.net/. The original data for this entry
# were provided by IUCr Journals, http://journals.iucr.org/.
#
# The file may be used within the scientific community so long as
# proper attribution is given to the journal article from which the
# data were obtained.
#
data_2100859
loop_
_publ_author_name
'Buttner, R. H.'
'Maslen, E. N.'
_publ_section_title
;
 Structural parameters and electron difference density in BaTiO~3~
;
_journal_issue                   6
_journal_name_full               'Acta Crystallographica Section B'
_journal_page_first              764
_journal_page_last               769
_journal_paper_doi               10.1107/S010876819200510X
_journal_volume                  48
_journal_year                    1992
_chemical_compound_source
'synthetic, from a mixture of KF:KMoO4:BaTiO3'
_chemical_formula_sum            'Ba O3 Ti'
_chemical_formula_weight         233.24
_symmetry_cell_setting           tetragonal
_symmetry_space_group_name_Hall  'P 4 -2'
_symmetry_space_group_name_H-M   'P 4 m m'
_cell_angle_alpha                90.
_cell_angle_beta                 90.0
_cell_angle_gamma                90.0
_cell_formula_units_Z            1
_cell_length_a                   3.9998(8)
_cell_length_b                   3.9998(8)
_cell_length_c                   4.0180(8)
_cell_volume                     64.28(2)
_computing_structure_solution
;
 Computer programs STARTX, DIFDAT, ABSORB, ADDATM, ADDREF, FC, CRYLSQ,
 BONDLA, FOURR, CHARGE, CONTRS, SLANT and PLOT from the XTAL2.6 system
 (Hall & Stewart, 1989), installed on a SUN 280 computer, were used.
;
_diffrn_measurement_device_type  'Syntex P21 diffractometer'
_diffrn_radiation_monochromator  graphite
_diffrn_radiation_type           Mo
_diffrn_radiation_wavelength     0.71069
_diffrn_reflns_limit_h_max       8
_diffrn_reflns_limit_h_min       -8
_diffrn_reflns_limit_k_max       8
_diffrn_reflns_limit_k_min       -8
_diffrn_reflns_limit_l_max       8
_diffrn_reflns_limit_l_min       -8
_diffrn_reflns_theta_max         50.0
_diffrn_standards_decay_%        0.6(2)
_diffrn_standards_interval_count 100
_exptl_absorpt_coefficient_mu    18.60
_exptl_crystal_density_diffrn    6.024
_exptl_crystal_F_000             102
_exptl_crystal_preparation
;
 A mixture of KF:KMoO4:BaTiO3 in the molar ratio 60:30:10 was heated
 to 1323K and cooled by approximately 15 K h -1.
;
_exptl_crystal_thermal_history
'heated to 1323K and cooled by approximately 15 K h -1'
_refine_ls_R_factor_all          0.013
_refine_ls_weighting_details     w=1/[\s^2^(Fo^2^)]
_refine_ls_weighting_scheme      calc
_refine_ls_wR_factor_all         0.013
_cod_data_source_file            as0598.cif
_cod_data_source_block           as0598b
_cod_depositor_comments
;
 Updating the suboptimal entry reference list to only include entries derived
 from the same data set. Entries 2100860 and 2100862 originate from the
 same publication, however, they describe a suboptimal solution of the
 structure provided in entry 2100858.

 Antanas Vaitkus,
 2018-11-16

 The optimal structure CIF was identified and additional refinement
 parameters not present in the original as0598.cif file were added
 after consulting the text of the publication (R.H.Buttner &
 E.N.Maslen (1992) Acta Cryst. B pp. 764-769).

 The location of the FOBS data was specified in a footnote on the page
 765 of the original paper as follows:

 "Lists of structure factors and the correlation matrix for the
  non-centrosymmetric refinement of data set (1) have been deposited
  with the British Library Document Supply Centre as Supplementary
  Publication No. SUP 55254 (4 pp.). Copies may be obtained through
  The Technical Editor, International Union of Crystallography, 5
  Abbey Square, Chester CH1 2HU, England. [CIF reference: AS0598]"

 Unit cell constants for the cubic model (data blocks as0598e and
 as0598f) is taken from the R.H.Buttner & E.N.Maslen (1992) Acta
 Cryst. B p. 765:

 "The equivalent cubic cell dimension was set at 4.006 (2)\%A"

 The original CIF's _audit_creation_method value lists "as0598e is Model
 1-Set 1 & as0598f is Model1-Set 1"; thus, the same "Model 1-Set 1" is
 assigned to both datablocks as0598e and as0598f. The data in two data
 blocks as0598e and as0598f appear to be identical. There might be therefore
 a mistake in the provided model numbers, or a wrong data block might be
 inserted into the original as0598.cif file. But the blocks are for control
 anyway, so the solved structure not affected even if this was a mistake.

 In addition, atomic coordinates fiven for the cubic models (as0598e
 and as0598f) in the CIF file are different from thos provided in the
 table 2 of the publication. Again, the cubic models are only for
 illustration of a suboptimal structure, so this is not a big problem
 IMHO.

 Anisotropic temperature factors (Uij) and atomic charges determined
 by Hirshfeld (1977) methods are given as tables in the paper text. I
 did not have enough determination to key them in... ;)

 Saulius Gra\<zulis
 2010.07.19
;
_cod_original_cell_volume        64.281
_cod_original_formula_sum        'Ba1 O3 Ti1'
_cod_database_code               2100859
loop_
_atom_site_label
_atom_site_fract_x
_atom_site_fract_y
_atom_site_fract_z
_atom_site_U_iso_or_equiv
Ba 0.0 0.0 0.0 ?
Ti 0.5 0.5 0.490(10) ?
O1 0.5 0.5 0.019(13) ?
O2 0.5 0.0 0.517(10) ?
loop_
_diffrn_refln_index_h
_diffrn_refln_index_k
_diffrn_refln_index_l
_diffrn_refln_scan_mode
_diffrn_refln_scan_rate
. . . ot 4.88
loop_
_diffrn_standard_refln_index_h
_diffrn_standard_refln_index_k
_diffrn_standard_refln_index_l
4 0 0
-4 0 0
0 3 0
0 -3 0
0 0 4
0 0 -4
loop_
_cod_related_suboptimal_struct
2100861
2100863

File: Crystallography_Open_Database_Validation_Structures/2100860.cif
#------------------------------------------------------------------------------
#$Date: 2019-05-21 14:26:13 +0300 (Tue, 21 May 2019) $
#$Revision: 215354 $
#$URL: file:///home/coder/svn-repositories/cod/cif/2/10/08/2100860.cif $
#------------------------------------------------------------------------------
#
# This file is available in the Crystallography Open Database (COD),
# http://www.crystallography.net/. The original data for this entry
# were provided by IUCr Journals, http://journals.iucr.org/.
#
# The file may be used within the scientific community so long as
# proper attribution is given to the journal article from which the
# data were obtained.
#
data_2100860
loop_
_publ_author_name
'Buttner, R. H.'
'Maslen, E. N.'
_publ_section_title
;
 Structural parameters and electron difference density in BaTiO~3~
;
_journal_issue                   6
_journal_name_full               'Acta Crystallographica Section B'
_journal_page_first              764
_journal_page_last               769
_journal_paper_doi               10.1107/S010876819200510X
_journal_volume                  48
_journal_year                    1992
_chemical_compound_source
'synthetic, from a mixture of KF:KMoO4:BaTiO3'
_chemical_formula_sum            'Ba O3 Ti'
_chemical_formula_weight         233.24
_symmetry_cell_setting           tetragonal
_symmetry_space_group_name_Hall  '-P 4 2'
_symmetry_space_group_name_H-M   'P 4/m m m'
_cell_angle_alpha                90.0
_cell_angle_beta                 90.0
_cell_angle_gamma                90.0
_cell_formula_units_Z            1
_cell_length_a                   3.9998(8)
_cell_length_b                   3.9998(8)
_cell_length_c                   4.0180(8)
_cell_volume                     64.28(2)
_computing_structure_solution
;
 Computer programs STARTX, DIFDAT, ABSORB, ADDATM, ADDREF, FC, CRYLSQ,
 BONDLA, FOURR, CHARGE, CONTRS, SLANT and PLOT from the XTAL2.6 system
 (Hall & Stewart, 1989), installed on a SUN 280 computer, were used.
;
_diffrn_measurement_device_type  'Syntex P21 diffractometer'
_diffrn_radiation_monochromator  graphite
_diffrn_radiation_type           Mo
_diffrn_radiation_wavelength     0.71069
_diffrn_reflns_limit_h_max       8
_diffrn_reflns_limit_h_min       -8
_diffrn_reflns_limit_k_max       8
_diffrn_reflns_limit_k_min       -8
_diffrn_reflns_limit_l_max       8
_diffrn_reflns_limit_l_min       -8
_diffrn_reflns_theta_max         50.0
_diffrn_standards_decay_%        0.6(2)
_diffrn_standards_interval_count 100
_exptl_absorpt_coefficient_mu    18.60
_exptl_crystal_density_diffrn    6.024
_exptl_crystal_F_000             102
_exptl_crystal_preparation
;
 A mixture of KF:KMoO4:BaTiO3 in the molar ratio 60:30:10 was heated
 to 1323K and cooled by approximately 15 K h -1.
;
_exptl_crystal_thermal_history
'heated to 1323K and cooled by approximately 15 K h -1'
_refine_ls_R_factor_all          0.013
_refine_ls_weighting_details     w=1/[\s^2^(Fo^2^)]
_refine_ls_weighting_scheme      calc
_refine_ls_wR_factor_all         0.013
_cod_data_source_file            as0598.cif
_cod_data_source_block           as0598c
_cod_depositor_comments
;
 The optimal structure CIF was identified and additional refinement
 parameters not present in the original as0598.cif file were added
 after consulting the text of the publication (R.H.Buttner &
 E.N.Maslen (1992) Acta Cryst. B pp. 764-769).

 The location of the FOBS data was specified in a footnote on the page
 765 of the original paper as follows:

 "Lists of structure factors and the correlation matrix for the
  non-centrosymmetric refinement of data set (1) have been deposited
  with the British Library Document Supply Centre as Supplementary
  Publication No. SUP 55254 (4 pp.). Copies may be obtained through
  The Technical Editor, International Union of Crystallography, 5
  Abbey Square, Chester CH1 2HU, England. [CIF reference: AS0598]"

 Unit cell constants for the cubic model (data blocks as0598e and
 as0598f) is taken from the R.H.Buttner & E.N.Maslen (1992) Acta
 Cryst. B p. 765:

 "The equivalent cubic cell dimension was set at 4.006 (2)\%A"

 The original CIF's _audit_creation_method value lists "as0598e is Model
 1-Set 1 & as0598f is Model1-Set 1"; thus, the same "Model 1-Set 1" is
 assigned to both datablocks as0598e and as0598f. The data in two data
 blocks as0598e and as0598f appear to be identical. There might be therefore
 a mistake in the provided model numbers, or a wrong data block might be
 inserted into the original as0598.cif file. But the blocks are for control
 anyway, so the solved structure not affected even if this was a mistake.

 In addition, atomic coordinates fiven for the cubic models (as0598e
 and as0598f) in the CIF file are different from thos provided in the
 table 2 of the publication. Again, the cubic models are only for
 illustration of a suboptimal structure, so this is not a big problem
 IMHO.

 Anisotropic temperature factors (Uij) and atomic charges determined
 by Hirshfeld (1977) methods are given as tables in the paper text. I
 did not have enough determination to key them in... ;)

 Saulius Gra\<zulis
 2010.07.19

 Removed the _cod_suboptimal_structure data item in preparation for
 its deprecation. The fact that the structure is a suboptimal one
 should be derived from the presence of the _cod_related_optimal_struct
 data item.

 Antanas Vaitkus,
 2019-05-21
;
_cod_original_cell_volume        64.281(3)
_cod_original_formula_sum        'Ba1 O3 Ti1'
_cod_related_optimal_struct      2100858
_cod_database_code               2100860
loop_
_atom_site_label
_atom_site_fract_x
_atom_site_fract_y
_atom_site_fract_z
_atom_site_U_iso_or_equiv
Ba 0.0 0.0 0.0 ?
Ti 0.5 0.5 0.5 ?
O1 0.5 0.5 0.0 ?
O2 0.5 0.0 0.5 ?
loop_
_diffrn_refln_index_h
_diffrn_refln_index_k
_diffrn_refln_index_l
_diffrn_refln_scan_mode
_diffrn_refln_scan_rate
. . . ot 4.88
loop_
_diffrn_standard_refln_index_h
_diffrn_standard_refln_index_k
_diffrn_standard_refln_index_l
4 0 0
-4 0 0
0 3 0
0 -3 0
0 0 4
0 0 -4

File: Crystallography_Open_Database_Validation_Structures/2100862.cif
#------------------------------------------------------------------------------
#$Date: 2019-05-21 14:26:13 +0300 (Tue, 21 May 2019) $
#$Revision: 215354 $
#$URL: file:///home/coder/svn-repositories/cod/cif/2/10/08/2100862.cif $
#------------------------------------------------------------------------------
#
# This file is available in the Crystallography Open Database (COD),
# http://www.crystallography.net/. The original data for this entry
# were provided by IUCr Journals, http://journals.iucr.org/.
#
# The file may be used within the scientific community so long as
# proper attribution is given to the journal article from which the
# data were obtained.
#
data_2100862
loop_
_publ_author_name
'Buttner, R. H.'
'Maslen, E. N.'
_publ_section_title
;
 Structural parameters and electron difference density in BaTiO~3~
;
_journal_issue                   6
_journal_name_full               'Acta Crystallographica Section B'
_journal_page_first              764
_journal_page_last               769
_journal_paper_doi               10.1107/S010876819200510X
_journal_volume                  48
_journal_year                    1992
_chemical_compound_source
'synthetic, from a mixture of KF:KMoO4:BaTiO3'
_chemical_formula_sum            'Ba O3 Ti'
_chemical_formula_weight         233.24
_symmetry_cell_setting           cubic
_symmetry_space_group_name_Hall  '-P 4 2 3'
_symmetry_space_group_name_H-M   'P m -3 m'
_cell_angle_alpha                90.0
_cell_angle_beta                 90.0
_cell_angle_gamma                90.0
_cell_formula_units_Z            1
_cell_length_a                   4.006(2)
_cell_length_b                   4.006(2)
_cell_length_c                   4.006(2)
_cell_volume                     64.29(6)
_computing_structure_solution
;
 Computer programs STARTX, DIFDAT, ABSORB, ADDATM, ADDREF, FC, CRYLSQ,
 BONDLA, FOURR, CHARGE, CONTRS, SLANT and PLOT from the XTAL2.6 system
 (Hall & Stewart, 1989), installed on a SUN 280 computer, were used.
;
_diffrn_measurement_device_type  'Syntex P21 diffractometer'
_diffrn_radiation_monochromator  graphite
_diffrn_radiation_type           Mo
_diffrn_radiation_wavelength     0.71069
_diffrn_reflns_limit_h_max       8
_diffrn_reflns_limit_h_min       -8
_diffrn_reflns_limit_k_max       8
_diffrn_reflns_limit_k_min       -8
_diffrn_reflns_limit_l_max       8
_diffrn_reflns_limit_l_min       -8
_diffrn_reflns_theta_max         50.0
_diffrn_standards_decay_%        0.6(2)
_diffrn_standards_interval_count 100
_exptl_absorpt_coefficient_mu    18.60
_exptl_crystal_density_diffrn    6.024
_exptl_crystal_F_000             102
_exptl_crystal_preparation
;
 A mixture of KF:KMoO4:BaTiO3 in the molar ratio 60:30:10 was heated
 to 1323K and cooled by approximately 15 K h -1.
;
_exptl_crystal_thermal_history
'heated to 1323K and cooled by approximately 15 K h -1'
_refine_ls_R_factor_all          0.012
_refine_ls_weighting_details     w=1/[\s^2^(Fo^2^)]
_refine_ls_weighting_scheme      calc
_refine_ls_wR_factor_all         0.013
_cod_data_source_file            as0598.cif
_cod_data_source_block           as0598e
_cod_depositor_comments
;
 The optimal structure CIF was identified and additional refinement
 parameters not present in the original as0598.cif file were added
 after consulting the text of the publication (R.H.Buttner &
 E.N.Maslen (1992) Acta Cryst. B pp. 764-769).

 The location of the FOBS data was specified in a footnote on the page
 765 of the original paper as follows:

 "Lists of structure factors and the correlation matrix for the
  non-centrosymmetric refinement of data set (1) have been deposited
  with the British Library Document Supply Centre as Supplementary
  Publication No. SUP 55254 (4 pp.). Copies may be obtained through
  The Technical Editor, International Union of Crystallography, 5
  Abbey Square, Chester CH1 2HU, England. [CIF reference: AS0598]"

 Unit cell constants for the cubic model (data blocks as0598e and
 as0598f) is taken from the R.H.Buttner & E.N.Maslen (1992) Acta
 Cryst. B p. 765:

 "The equivalent cubic cell dimension was set at 4.006 (2)\%A"

 The original CIF's _audit_creation_method value lists "as0598e is Model
 1-Set 1 & as0598f is Model1-Set 1"; thus, the same "Model 1-Set 1" is
 assigned to both datablocks as0598e and as0598f. The data in two data
 blocks as0598e and as0598f appear to be identical. There might be therefore
 a mistake in the provided model numbers, or a wrong data block might be
 inserted into the original as0598.cif file. But the blocks are for control
 anyway, so the solved structure not affected even if this was a mistake.

 In addition, atomic coordinates fiven for the cubic models (as0598e
 and as0598f) in the CIF file are different from thos provided in the
 table 2 of the publication. Again, the cubic models are only for
 illustration of a suboptimal structure, so this is not a big problem
 IMHO.

 Anisotropic temperature factors (Uij) and atomic charges determined
 by Hirshfeld (1977) methods are given as tables in the paper text. I
 did not have enough determination to key them in... ;)

 Saulius Gra\<zulis
 2010.07.19

 Removed the _cod_suboptimal_structure data item in preparation for
 its deprecation. The fact that the structure is a suboptimal one
 should be derived from the presence of the _cod_related_optimal_struct
 data item.

 Antanas Vaitkus,
 2019-05-21
;
_cod_original_cell_volume        64.281
_cod_original_sg_symbol_H-M      'P m-3m'
_cod_original_formula_sum        'Ba1 O3 Ti1'
_cod_related_optimal_struct      2100858
_cod_database_code               2100862
loop_
_atom_site_label
_atom_site_fract_x
_atom_site_fract_y
_atom_site_fract_z
_atom_site_U_iso_or_equiv
Ba 0.5 0.5 0.5 ?
Ti 0.0 0.0 0.0 ?
O 0.5 0.0 0.0 ?
loop_
_diffrn_refln_index_h
_diffrn_refln_index_k
_diffrn_refln_index_l
_diffrn_refln_scan_mode
_diffrn_refln_scan_rate
. . . ot 4.88
loop_
_diffrn_standard_refln_index_h
_diffrn_standard_refln_index_k
_diffrn_standard_refln_index_l
4 0 0
-4 0 0
0 3 0
0 -3 0
0 0 4
0 0 -4
loop_
_cod_related_entry_id
_cod_related_entry_database
_cod_related_entry_code
1 MPOD 1000305

File: Crystallography_Open_Database_Validation_Structures/2106453.cif
#------------------------------------------------------------------------------
#$Date: 2015-07-13 07:34:46 +0300 (Mon, 13 Jul 2015) $
#$Revision: 150078 $
#$URL: file:///home/coder/svn-repositories/cod/cif/2/10/64/2106453.cif $
#------------------------------------------------------------------------------
#
# This file is available in the Crystallography Open Database (COD),
# http://www.crystallography.net/. The original data for this entry
# were provided by IUCr Journals, http://journals.iucr.org/.
#
# The file may be used within the scientific community so long as
# proper attribution is given to the journal article from which the
# data were obtained.
#
data_2106453
loop_
_publ_author_name
'Tillmanns, E.'
'Baur, W.H.'
_publ_section_title
;
 The Crystal Structure of Hexabarium 17-Titanate
;
_journal_name_full               'Acta Crystallographica B (24,1968-38,1982)'
_journal_page_first              1645
_journal_page_last               1654
_journal_volume                  26
_journal_year                    1970
_chemical_formula_sum            'Ba6 O40 Ti17'
_chemical_name_systematic        'Ba6 Ti17 O40'
_space_group_IT_number           15
_symmetry_space_group_name_Hall  '-C 2yc'
_symmetry_space_group_name_H-M   'C 1 2/c 1'
_cell_angle_alpha                90
_cell_angle_beta                 98.42
_cell_angle_gamma                90
_cell_formula_units_Z            4
_cell_length_a                   9.883
_cell_length_b                   17.08
_cell_length_c                   18.92
_cell_volume                     3159.303
_citation_journal_id_ASTM        ACBCAR
_cod_data_source_file            Tillmanns_ACBCAR_1970_1051.cif
_cod_data_source_block           Ba6O40Ti17
_cod_database_code               2106453
loop_
_symmetry_equiv_pos_as_xyz
x,y,z
-x,y,-z+1/2
-x,-y,-z
x,-y,z-1/2
x+1/2,y+1/2,z
-x+1/2,y+1/2,-z+1/2
-x+1/2,-y+1/2,-z
x+1/2,-y+1/2,z-1/2
loop_
_atom_site_label
_atom_site_type_symbol
_atom_site_fract_x
_atom_site_fract_y
_atom_site_fract_z
_atom_site_occupancy
_atom_site_U_iso_or_equiv
O12 O-2 0.9011 0.0183 0.1965 1 0.0
Ba1 Ba+2 0.06961 0.08981 0.44274 1 0.0
O6 O-2 0.1852 0.3225 0.5674 1 0.0
Ti1 Ti+4 0 0.104 0.25 1 0.0
Ti5 Ti+4 0.7041 0.9257 0.3697 1 0.0
O20 O-2 0.1287 0.1137 0.1785 1 0.0
O4 O-2 0.2049 0.0156 0.0672 1 0.0
Ti10 Ti+4 0.256 0.4199 0.0135 1 0.0
O9 O-2 0.93 0.2532 0.0698 1 0.0
O8 O-2 0.9263 0.4131 0.0582 1 0.0
O7 O-2 0.1775 0.495 0.0605 1 0.0
Ti3 Ti+4 0.7227 0.9011 0.8618 1 0.0
O5 O-2 0.1883 0.1586 0.5748 1 0.0
O15 O-2 0.8713 0.4869 0.6821 1 0.0
Ba3 Ba+2 0.85369 0.28319 0.31496 1 0.0
O3 O-2 0.9395 0.412 0.5542 1 0.0
Ba2 Ba+2 0.86257 0.42547 0.82157 1 0.0
O18 O-2 0.8759 0.341 0.1795 1 0.0
O13 O-2 0.9085 0.1621 0.69 1 0.0
O2 O-2 0.939 0.2415 0.553 1 0.0
Ti7 Ti+4 0.9777 0.1599 0.8816 1 0.0
Ti8 Ti+4 0.25 0.25 0 1 0.0
O11 O-2 0.2074 0.1642 0.0616 1 0.0
Ti9 Ti+4 0.9669 0.3241 -0.0011 1 0.0
Ti2 Ti+4 0 0.9378 0.25 1 0.0
Ti6 Ti+4 0.7097 0.7527 0.3736 1 0.0
O19 O-2 0.8842 0.1803 0.1899 1 0.0
Ti11 Ti+4 0 0.5 0 1 0.0
Ti4 Ti+4 0 0.7476 0.25 1 0.0
O14 O-2 0.8901 0.3272 0.6925 1 0.0
O10 O-2 0.1772 0.3303 0.0558 1 0.0
O17 O-2 0.1293 0.2421 0.6801 1 0.0
O1 O-2 0.931 0.0803 0.5594 1 0.0
O16 O-2 0.1223 0.0802 0.6776 1 0.0

File: Crystallography_Open_Database_Validation_Structures/2107200.cif
#------------------------------------------------------------------------------
#$Date: 2016-02-13 21:28:24 +0200 (Sat, 13 Feb 2016) $
#$Revision: 176429 $
#$URL: file:///home/coder/svn-repositories/cod/cif/2/10/72/2107200.cif $
#------------------------------------------------------------------------------
#
# This file is available in the Crystallography Open Database (COD),
# http://www.crystallography.net/. The original data for this entry
# were provided by IUCr Journals, http://journals.iucr.org/.
#
# The file may be used within the scientific community so long as
# proper attribution is given to the journal article from which the
# data were obtained.
#
data_2107200
loop_
_publ_author_name
'Tillmanns, E.'
_publ_section_title
;
 Die Kristallstruktur von Ba Ti5 O11
;
_journal_name_full               'Acta Crystallographica B (24,1968-38,1982)'
_journal_page_first              1444
_journal_page_last               1452
_journal_volume                  25
_journal_year                    1969
_chemical_formula_sum            'Ba O11 Ti5'
_chemical_name_systematic        'Ba Ti5 O11'
_space_group_IT_number           14
_symmetry_space_group_name_Hall  '-P 2yn'
_symmetry_space_group_name_H-M   'P 1 21/n 1'
_cell_angle_alpha                90
_cell_angle_beta                 98.33
_cell_angle_gamma                90
_cell_formula_units_Z            4
_cell_length_a                   7.67
_cell_length_b                   14.02
_cell_length_c                   7.52
_cell_volume                     800.120
_citation_journal_id_ASTM        ACBCAR
_cod_data_source_file            Tillmanns_ACBCAR_1969_1128.cif
_cod_data_source_block           Ba1O11Ti5
_cod_original_cell_volume        800.12
_cod_original_sg_symbol_Hall     '-P 2ybc (x-z,y,z)'
_cod_original_formula_sum        'Ba1 O11 Ti5'
_cod_database_code               2107200
loop_
_symmetry_equiv_pos_as_xyz
x,y,z
-x+1/2,y+1/2,-z+1/2
-x,-y,-z
x-1/2,-y-1/2,z-1/2
loop_
_atom_site_label
_atom_site_type_symbol
_atom_site_fract_x
_atom_site_fract_y
_atom_site_fract_z
_atom_site_occupancy
_atom_site_U_iso_or_equiv
O1 O-2 0.9968 0.2505 0.0133 1 0.0
O6 O-2 0.0824 0.4146 0.8057 1 0.0
O4 O-2 0.372 0.2594 0.1409 1 0.0
O3 O-2 0.2462 0.2406 0.7671 1 0.0
Ti1 Ti+4 0.1899 0.3268 0.9519 1 0.0
Ti5 Ti+4 0.2308 0.9913 0.7533 1 0.0
O9 O-2 0.4101 0.4025 0.9176 1 0.0
O5 O-2 0.7687 0.4087 0.0655 1 0.0
Ti2 Ti+4 0.3431 0.3379 0.3677 1 0.0
O10 O-2 0.1631 0.3952 0.1711 1 0.0
Ti3 Ti+4 0.5722 0.3245 0.0843 1 0.0
O2 O-2 0.1277 0.2581 0.3913 1 0.0
O11 O-2 0.3328 0.4266 0.5399 1 0.0
Ba1 Ba+2 0.2329 0.0826 0.2008 1 0.0
O8 O-2 0.5269 0.4137 0.2768 1 0.0
Ti4 Ti+4 0.9491 0.3385 0.2443 1 0.0
O7 O-2 0.8975 0.4247 0.395 1 0.0

File: Crystallography_Open_Database_Validation_Structures/2107242.cif
#------------------------------------------------------------------------------
#$Date: 2025-08-19 13:01:59 +0300 (Tue, 19 Aug 2025) $
#$Revision: 301802 $
#$URL: file:///home/coder/svn-repositories/cod/cif/2/10/72/2107242.cif $
#------------------------------------------------------------------------------
#
# This file is available in the Crystallography Open Database (COD),
# http://www.crystallography.net/. The original data for this entry
# were provided by IUCr Journals, http://journals.iucr.org/.
#
# The file may be used within the scientific community so long as
# proper attribution is given to the journal article from which the
# data were obtained.
#
data_2107242
loop_
_publ_author_name
'Wu, K.K.'
'Brown, I.D.'
_publ_section_title
;
 The crystal structure of beta-barium orthotitanate, beta-Ba Ti O4, and
 the bond strength-bond length curve of Ti-O
;
_journal_name_full               'Acta Crystallographica B (24,1968-38,1982)'
_journal_page_first              2009
_journal_page_last               2012
_journal_volume                  29
_journal_year                    1973
_chemical_formula_sum            'Ba2 O4 Ti'
_chemical_name_systematic        'Ba2 (Ti O4)'
_space_group_IT_number           14
_symmetry_space_group_name_Hall  '-P 2yn'
_symmetry_space_group_name_H-M   'P 1 21/n 1'
_cell_angle_alpha                90
_cell_angle_beta                 92.99
_cell_angle_gamma                90
_cell_formula_units_Z            4
_cell_length_a                   6.096
_cell_length_b                   7.681
_cell_length_c                   10.545
_cell_volume                     493.080
_citation_journal_id_ASTM        ACBCAR
_cod_data_source_file            Wu_ACBCAR_1973_1190.cif
_cod_data_source_block           Ba2O4Ti1
_cod_original_cell_volume        493.0804
_cod_original_sg_symbol_Hall     '-P 2ybc (x-z,y,z)'
_cod_original_formula_sum        'Ba2 O4 Ti1'
_cod_database_code               2107242
loop_
_symmetry_equiv_pos_as_xyz
x,y,z
-x+1/2,y+1/2,-z+1/2
-x,-y,-z
x-1/2,-y-1/2,z-1/2
loop_
_atom_site_label
_atom_site_type_symbol
_atom_site_fract_x
_atom_site_fract_y
_atom_site_fract_z
_atom_site_occupancy
_atom_site_U_iso_or_equiv
Ba2 Ba+2 0.2279 0.4998 0.1994 1 0.0
O4 O-2 0.6762 0.1801 -0.0733 1 0.0
O3 O-2 0.9951 0.1757 0.1396 1 0.0
Ti1 Ti+4 0.7411 0.2798 0.0824 1 0.0
O1 O-2 0.7818 0.5066 0.069 1 0.0
O2 O-2 0.519 0.2366 0.1857 1 0.0
Ba1 Ba+2 0.7654 0.8412 0.0754 1 0.0
loop_
_cod_related_entry_id
_cod_related_entry_database
_cod_related_entry_code
1 PubChem 139064511

File: Crystallography_Open_Database_Validation_Structures/2310344.cif
#------------------------------------------------------------------------------
#$Date: 2025-08-19 22:00:13 +0300 (Tue, 19 Aug 2025) $
#$Revision: 301809 $
#$URL: file:///home/coder/svn-repositories/cod/cif/2/31/03/2310344.cif $
#------------------------------------------------------------------------------
#
# This file is available in the Crystallography Open Database (COD),
# http://www.crystallography.net/. The original data for this entry
# were provided by IUCr Journals, http://journals.iucr.org/.
#
# The file may be used within the scientific community so long as
# proper attribution is given to the journal article from which the
# data were obtained.
#
data_2310344
loop_
_publ_author_name
'Bland, J.A.'
_publ_section_title
;
 The crystal structure of barium orthotitanate, Ba2 Ti O4
;
_journal_name_full               'Acta Crystallographica (1,1948-23,1967)'
_journal_page_first              875
_journal_page_last               881
_journal_volume                  14
_journal_year                    1961
_chemical_formula_sum            'Ba2 O4 Ti'
_chemical_name_systematic        'Ba2 (Ti O4)'
_space_group_IT_number           14
_symmetry_space_group_name_Hall  '-P 2yn'
_symmetry_space_group_name_H-M   'P 1 21/n 1'
_cell_angle_alpha                90
_cell_angle_beta                 93.13
_cell_angle_gamma                90
_cell_formula_units_Z            4
_cell_length_a                   6.12
_cell_length_b                   7.7
_cell_length_c                   10.5
_cell_volume                     494.064
_citation_journal_id_ASTM        ACCRA9
_cod_data_source_file            Bland_ACCRA9_1961_1464.cif
_cod_data_source_block           Ba2O4Ti1
_cod_original_cell_volume        494.0638
_cod_original_sg_symbol_Hall     '-P 2ybc (x-z,y,z)'
_cod_original_formula_sum        'Ba2 O4 Ti1'
_cod_database_code               2310344
loop_
_symmetry_equiv_pos_as_xyz
x,y,z
-x+1/2,y+1/2,-z+1/2
-x,-y,-z
x-1/2,-y-1/2,z-1/2
loop_
_atom_site_label
_atom_site_type_symbol
_atom_site_fract_x
_atom_site_fract_y
_atom_site_fract_z
_atom_site_occupancy
_atom_site_U_iso_or_equiv
O3 O-2 0.99 0.19 0.15 1 0.0
O4 O-2 0.65 0.14 0.97 1 0.0
O2 O-2 0.57 0.23 0.18 1 0.0
Ba2 Ba+2 0.229 0.498 0.202 1 0.0
Ti1 Ti+4 0.754 0.276 0.079 1 0.0
Ba1 Ba+2 0.765 0.841 0.076 1 0.0
O1 O-2 0.69 0.01 0.43 1 0.0
loop_
_cod_related_entry_id
_cod_related_entry_database
_cod_related_entry_code
1 PubChem 139088950
