Repository: bjaeger5/508-Final-Project-Group-1

This is the repository containing all the code and files used during the ENGMS 508 Computational Material Science Final Project
The exception to this is some of the cif files were excluded as Github limits the folders to only containing 1000 files, so about 100 cif files from both cif file folders are missing

File: Crystallography_Open_Database_Validation_Structures/2310593.cif
#------------------------------------------------------------------------------
#$Date: 2016-02-13 21:28:24 +0200 (Sat, 13 Feb 2016) $
#$Revision: 176429 $
#$URL: file:///home/coder/svn-repositories/cod/cif/2/31/05/2310593.cif $
#------------------------------------------------------------------------------
#
# This file is available in the Crystallography Open Database (COD),
# http://www.crystallography.net/. The original data for this entry
# were provided by IUCr Journals, http://journals.iucr.org/.
#
# The file may be used within the scientific community so long as
# proper attribution is given to the journal article from which the
# data were obtained.
#
data_2310593
loop_
_publ_author_name
'Harrison, F.W.'
_publ_section_title
;
 The crystal structure of barium dititanate, Ba O (Ti O2)2
;
_journal_name_full               'Acta Crystallographica (1,1948-23,1967)'
_journal_page_first              495
_journal_page_last               500
_journal_volume                  9
_journal_year                    1956
_chemical_formula_sum            'Ba O5 Ti2'
_chemical_name_systematic        'Ba O (Ti O2)2'
_space_group_IT_number           12
_symmetry_space_group_name_Hall  '-A 2y'
_symmetry_space_group_name_H-M   'A 1 2/m 1'
_cell_angle_alpha                90
_cell_angle_beta                 103.03
_cell_angle_gamma                90
_cell_formula_units_Z            6
_cell_length_a                   9.41
_cell_length_b                   3.93
_cell_length_c                   16.892
_cell_volume                     608.604
_citation_journal_id_ASTM        ACCRA9
_cod_data_source_file            Harrison_ACCRA9_1956_195.cif
_cod_data_source_block           Ba1O5Ti2
_cod_original_cell_volume        608.6038
_cod_original_sg_symbol_Hall     '-C 2y (z,y,-x)'
_cod_original_formula_sum        'Ba1 O5 Ti2'
_cod_database_code               2310593
loop_
_symmetry_equiv_pos_as_xyz
x,y,z
-x,y,-z
-x,-y,-z
x,-y,z
x,y+1/2,z+1/2
-x,y+1/2,-z+1/2
-x,-y+1/2,-z+1/2
x,-y+1/2,z+1/2
loop_
_atom_site_label
_atom_site_type_symbol
_atom_site_fract_x
_atom_site_fract_y
_atom_site_fract_z
_atom_site_occupancy
_atom_site_U_iso_or_equiv
Ti3 Ti+4 0.286 0 0.462 1 0.0
O3 O-2 0.127 0 0.793 1 0.0
Ba1 Ba+2 0 0 0 1 0.0
O4 O-2 0.286 0 0.962 1 0.0
Ti2 Ti+4 0.127 0 0.293 1 0.0
O2 O-2 0.195 0 0.169 1 0.0
O1 O-2 0.5 0.5 0 1 0.0
Ti1 Ti+4 0.195 0 0.669 1 0.0
O6 O-2 0.209 0 0.563 1 0.0
O8 O-2 0.374 0 0.712 1 0.0
O7 O-2 0.072 0 0.396 1 0.0
Ba2 Ba+2 0.482 0 0.13 1 0.0
O5 O-2 0.416 0 0.322 1 0.0

File: Crystallography_Open_Database_Validation_Structures/4124842.cif
#------------------------------------------------------------------------------
#$Date: 2016-02-13 21:28:24 +0200 (Sat, 13 Feb 2016) $
#$Revision: 176429 $
#$URL: file:///home/coder/svn-repositories/cod/cif/4/12/48/4124842.cif $
#------------------------------------------------------------------------------
#
# This file is available in the Crystallography Open Database (COD),
# http://www.crystallography.net/
#
# All data on this site have been placed in the public domain by the
# contributors.
#
data_4124842
loop_
_publ_author_name
'Edwards, J.W.'
'Speiser, R.'
'Johnston, H.L.'
_publ_section_title
;
 Structure of Barium Titanate at Elevated Temperatures
;
_journal_name_full               'Journal of the American Chemical Society'
_journal_page_first              2934
_journal_page_last               2935
_journal_volume                  73
_journal_year                    1951
_chemical_formula_sum            'Ba O3 Ti'
_chemical_name_systematic        'Ba Ti O3'
_space_group_IT_number           221
_symmetry_space_group_name_Hall  '-P 4 2 3'
_symmetry_space_group_name_H-M   'P m -3 m'
_cell_angle_alpha                90
_cell_angle_beta                 90
_cell_angle_gamma                90
_cell_formula_units_Z            1
_cell_length_a                   4.0335
_cell_length_b                   4.0335
_cell_length_c                   4.0335
_cell_volume                     65.622
_citation_journal_id_ASTM        JACSAT
_cod_data_source_file            Edwards_JACSAT_1951_989.cif
_cod_data_source_block           Ba1O3Ti1
_cod_original_cell_volume        65.62151
_cod_original_formula_sum        'Ba1 O3 Ti1'
_cod_database_code               4124842
loop_
_symmetry_equiv_pos_as_xyz
x,y,z
-y,x,z
-x,-y,z
y,-x,z
x,-y,-z
y,x,-z
-x,y,-z
-y,-x,-z
z,x,y
-x,z,y
-z,-x,y
x,-z,y
z,-x,-y
x,z,-y
-z,x,-y
-x,-z,-y
y,z,x
y,-z,-x
z,y,-x
-y,z,-x
-z,-y,-x
-y,-z,x
z,-y,x
-z,y,x
-x,-y,-z
y,-x,-z
x,y,-z
-y,x,-z
-x,y,z
-y,-x,z
x,-y,z
y,x,z
-z,-x,-y
x,-z,-y
z,x,-y
-x,z,-y
-z,x,y
-x,-z,y
z,-x,y
x,z,y
-y,-z,-x
-y,z,x
-z,-y,x
y,-z,x
z,y,x
y,z,-x
-z,y,-x
z,-y,-x
loop_
_atom_site_label
_atom_site_type_symbol
_atom_site_fract_x
_atom_site_fract_y
_atom_site_fract_z
_atom_site_occupancy
_atom_site_U_iso_or_equiv
Ba1 Ba+2 0 0 0 1 0.0
O1 O-2 0.5 0.5 0 1 0.0
Ti1 Ti+4 0.5 0.5 0.5 1 0.0

File: Crystallography_Open_Database_Validation_Structures/5910149.cif
#------------------------------------------------------------------------------
#$Date: 2016-03-02 09:51:31 +0200 (Wed, 02 Mar 2016) $
#$Revision: 177123 $
#$URL: file:///home/coder/svn-repositories/cod/cif/5/91/01/5910149.cif $
#------------------------------------------------------------------------------
#
# This file is available in the Crystallography Open Database (COD),
# http://www.crystallography.net/
#
# All data on this site have been placed in the public domain by the
# contributors.
#
data_5910149
loop_
_publ_author_name
'Wyckoff, R. W. G.'
_publ_section_title
;
http://jcrystal.com/steffenweber/gallery/StructureTypes/st4.html
and page 273 from the second edition of Structure of Crystals by Wyckoff
R W G. Published by The Chemical Catalog Company, INC, New York in 1931
;
_journal_name_full               'The second edition of Structure of Crystals'
_journal_page_first              273
_journal_page_last               273
_journal_year                    1931
_chemical_formula_structural     'Ba (Ti O3)'
_chemical_formula_sum            'Ba O3 Ti'
_chemical_name_systematic        'Barium titanate'
_space_group_IT_number           221
_symmetry_cell_setting           cubic
_symmetry_Int_Tables_number      221
_symmetry_space_group_name_Hall  '-P 4 2 3'
_symmetry_space_group_name_H-M   'P m -3 m'
_audit_creation_date             2005-02-08
_audit_creation_method
;
http://jcrystal.com/steffenweber/gallery/StructureTypes/st4.html
and page 273 from the second edition of Structure of Crystals by Wyckoff
R W G. Published by The Chemical Catalog Company, INC, New York in 1931
;
_audit_update_record
'created by Girish Upreti, Portland State University'
_cell_angle_alpha                90
_cell_angle_beta                 90
_cell_angle_gamma                90
_cell_length_a                   3.97
_cell_length_b                   3.97
_cell_length_c                   3.97
_cell_volume                     62.571
_cod_database_code               5910149
loop_
_symmetry_equiv_pos_as_xyz
x,y,z
x,-z,y
x,z,-y
z,y,-x
-z,y,x
-y,x,z
y,-x,z
z,x,y
y,z,x
-y,-z,x
z,-x,-y
-y,z,-x
-z,-x,y
-z,x,-y
y,-z,-x
x,-y,-z
-x,y,-z
-x,-y,z
y,x,-z
-y,-x,-z
z,-y,x
-z,-y,-x
-x,z,y
-x,-z,-y
-x,-y,-z
-x,z,-y
-x,-z,y
-z,-y,x
z,-y,-x
y,-x,-z
-y,x,-z
-z,-x,-y
-y,-z,-x
y,z,-x
-z,x,y
y,-z,x
z,x,-y
z,-x,y
-y,z,x
-x,y,z
x,-y,z
x,y,-z
-y,-x,z
y,x,z
-z,y,-x
z,y,x
x,-z,-y
x,z,y
loop_
_atom_site_fract_x
_atom_site_fract_y
_atom_site_fract_z
_atom_site_label
0.00000 0.00000 0.00000 Ba
0.50000 0.50000 0.50000 Ti
0.50000 0.50000 0.00000 O

File: Crystallography_Open_Database_Validation_Structures/5910355.cif
#------------------------------------------------------------------------------
#$Date: 2016-03-02 09:51:31 +0200 (Wed, 02 Mar 2016) $
#$Revision: 177123 $
#$URL: file:///home/coder/svn-repositories/cod/cif/5/91/03/5910355.cif $
#------------------------------------------------------------------------------
#
# This file is available in the Crystallography Open Database (COD),
# http://www.crystallography.net/
#
# All data on this site have been placed in the public domain by the
# contributors.
#
data_5910355
loop_
_publ_author_name
'Wyckoff, R. W. G.'
_publ_section_title
;
Page 479 & 480 from the Structure of Crystals, vol. 3 by Wyckoff R W G. 
published by Interscience Publishers, Inc. in 1951 
;
_journal_name_full               'The Structure of Crystals'
_journal_page_first              479
_journal_page_last               480
_journal_volume                  3
_journal_year                    1951
_chemical_formula_structural     BaTi4O9
_chemical_formula_sum            'Ba O9 Ti4'
_space_group_IT_number           59
_symmetry_cell_setting           orthorhombic
_symmetry_Int_Tables_number      59
_symmetry_space_group_name_Hall  '-P 2ab 2a'
_symmetry_space_group_name_H-M   'P m m n :2'
_audit_creation_date             2006-20-07
_audit_creation_method
;
Page 479 & 480 from the Structure of Crystals, vol. 3 by Wyckoff R W G. 
published by Interscience Publishers, Inc. in 1951 
;
_audit_update_record
'created by Girish Upreti, Portland State University'
_cell_angle_alpha                90
_cell_angle_beta                 90
_cell_angle_gamma                90
_cell_length_a                   14.53
_cell_length_b                   3.79
_cell_length_c                   6.29
_cell_volume                     346.382
_cod_depositor_comments
;
The following automatic conversions were performed:
'_symmetry_cell_setting' value 'Orthorhombic' changed to 'orthorhombic'
according to '/home/saulius/struct/CIF-dictionaries/cif_core.dic'
dictionary named 'cif_core.dic' version 2.4.1 from 2010-06-29.

Automatic conversion script
Id: cif_fix_enum 1527 2010-12-29 10:47:43Z saulius 
;
_cod_original_sg_symbol_H-M      'P m m n'
_cod_original_formula_sum        'Ba Ti4 O9'
_cod_database_code               5910355
loop_
_symmetry_equiv_pos_as_xyz
x,y,z
x+1/2,-y,-z
-x,y+1/2,-z
-x+1/2,-y+1/2,z
-x,-y,-z
-x+1/2,y,z
x,-y+1/2,z
x+1/2,y+1/2,-z
loop_
_atom_site_fract_x
_atom_site_fract_y
_atom_site_fract_z
_atom_site_label
0.25000 0.75000 0.70760 Ba1
-0.25000 -0.75000 -0.70760 Ba2
0.25000 0.25000 0.34600 O1
-0.25000 -0.25000 -0.34600 O2
0.51400 0.25000 0.15800 O3
-0.01400 0.25000 0.15800 O4
-0.51400 -0.25000 -0.15800 O5
0.01400 -0.25000 -0.15800 O6
0.15500 0.25000 0.95200 O7
0.34500 0.25000 0.95200 O8
-0.15500 -0.25000 -0.95200 O9
-0.34500 -0.25000 -0.95200 O10
0.09500 0.25000 0.56000 O11
0.40500 0.25000 0.56000 O12
-0.09500 -0.25000 -0.56000 O13
-0.40500 -0.25000 -0.56000 O14
0.03630 0.25000 0.80700 Ti1
0.46370 0.25000 0.80700 Ti2
-0.03630 -0.25000 -0.80700 Ti3
-0.46370 -0.25000 -0.80700 Ti4
0.12980 0.25000 0.24800 Ti5
0.37020 0.25000 0.24800 Ti6
-0.12980 -0.25000 -0.24800 Ti7
-0.37020 -0.25000 -0.24800 Ti8

File: Crystallography_Open_Database_Validation_Structures/7221077.cif
#------------------------------------------------------------------------------
#$Date: 2016-02-13 21:28:24 +0200 (Sat, 13 Feb 2016) $
#$Revision: 176429 $
#$URL: file:///home/coder/svn-repositories/cod/cif/7/22/10/7221077.cif $
#------------------------------------------------------------------------------
#
# This file is available in the Crystallography Open Database (COD),
# http://www.crystallography.net/
#
# All data on this site have been placed in the public domain by the
# contributors.
#
data_7221077
loop_
_publ_author_name
'Sinclair, D.C.'
'Skakle, J.M.S.'
'Morrison, F.D.'
'Beales, T.P.'
'Smith, R.I.'
_publ_section_title
;
 Structure and electrical properties of oxygen-deficient hexagonal Ba Ti
 O3
;
_journal_name_full               'Journal of Materials Chemistry'
_journal_page_first              1327
_journal_page_last               1331
_journal_volume                  9
_journal_year                    1999
_chemical_formula_sum            'Ba O2.916 Ti'
_chemical_name_systematic        'Ba Ti O2.916'
_space_group_IT_number           194
_symmetry_space_group_name_Hall  '-P 6c 2c'
_symmetry_space_group_name_H-M   'P 63/m m c'
_cell_angle_alpha                90
_cell_angle_beta                 90
_cell_angle_gamma                120
_cell_formula_units_Z            6
_cell_length_a                   5.73116
_cell_length_b                   5.73116
_cell_length_c                   13.99109
_cell_volume                     397.985
_citation_journal_id_ASTM        JMACEP
_cod_data_source_file            Sinclair_JMACEP_1999_124.cif
_cod_data_source_block           Ba1O2.916Ti1
_cod_original_cell_volume        397.9855
_cod_original_formula_sum        'Ba1 O2.916 Ti1'
_cod_database_code               7221077
loop_
_symmetry_equiv_pos_as_xyz
x,y,z
x-y,x,z+1/2
-y,x-y,z
-x,-y,z+1/2
-x+y,-x,z
y,-x+y,z+1/2
-y,-x,-z+1/2
x-y,-y,-z
x,x-y,-z+1/2
y,x,-z
-x+y,y,-z+1/2
-x,-x+y,-z
-x,-y,-z
-x+y,-x,-z-1/2
y,-x+y,-z
x,y,-z-1/2
x-y,x,-z
-y,x-y,-z-1/2
y,x,z-1/2
-x+y,y,z
-x,-x+y,z-1/2
-y,-x,z
x-y,-y,z-1/2
x,x-y,z
loop_
_atom_site_label
_atom_site_type_symbol
_atom_site_fract_x
_atom_site_fract_y
_atom_site_fract_z
_atom_site_occupancy
_atom_site_U_iso_or_equiv
O1 O-2 0.51742 0.03484 0.25 0.916 0.0
Ba1 Ba+2 0 0 0.25 1 0.0
Ti3 Ti+4 0.3333 0.6667 0.84733 1 0.0
Ti1 Ti+4 0 0 0 0.496 0.0
O2 O-2 0.83427 0.66854 0.08076 1 0.0
Ti2 Ti+3 0 0 0 0.504 0.0
Ba2 Ba+2 0.3333 0.6667 0.09649 1 0.0

File: Crystallography_Open_Database_Validation_Structures/7221078.cif
#------------------------------------------------------------------------------
#$Date: 2016-02-13 21:28:24 +0200 (Sat, 13 Feb 2016) $
#$Revision: 176429 $
#$URL: file:///home/coder/svn-repositories/cod/cif/7/22/10/7221078.cif $
#------------------------------------------------------------------------------
#
# This file is available in the Crystallography Open Database (COD),
# http://www.crystallography.net/
#
# All data on this site have been placed in the public domain by the
# contributors.
#
data_7221078
loop_
_publ_author_name
'Sinclair, D.C.'
'Skakle, J.M.S.'
'Beales, T.P.'
'Morrison, F.D.'
'Smith, R.I.'
_publ_section_title
;
 Structure and electrical properties of oxygen-deficient hexagonal Ba Ti
 O3
;
_journal_name_full               'Journal of Materials Chemistry'
_journal_page_first              1327
_journal_page_last               1331
_journal_volume                  9
_journal_year                    1999
_chemical_formula_sum            'Ba O2.88 Ti'
_chemical_name_systematic        'Ba Ti O2.88'
_space_group_IT_number           194
_symmetry_space_group_name_Hall  '-P 6c 2c'
_symmetry_space_group_name_H-M   'P 63/m m c'
_cell_angle_alpha                90
_cell_angle_beta                 90
_cell_angle_gamma                120
_cell_formula_units_Z            6
_cell_length_a                   5.73658
_cell_length_b                   5.73658
_cell_length_c                   14.01046
_cell_volume                     399.291
_citation_journal_id_ASTM        JMACEP
_cod_data_source_file            Sinclair_JMACEP_1999_125.cif
_cod_data_source_block           Ba1O2.88Ti1
_cod_original_cell_volume        399.2906
_cod_original_formula_sum        'Ba1 O2.88 Ti1'
_cod_database_code               7221078
loop_
_symmetry_equiv_pos_as_xyz
x,y,z
x-y,x,z+1/2
-y,x-y,z
-x,-y,z+1/2
-x+y,-x,z
y,-x+y,z+1/2
-y,-x,-z+1/2
x-y,-y,-z
x,x-y,-z+1/2
y,x,-z
-x+y,y,-z+1/2
-x,-x+y,-z
-x,-y,-z
-x+y,-x,-z-1/2
y,-x+y,-z
x,y,-z-1/2
x-y,x,-z
-y,x-y,-z-1/2
y,x,z-1/2
-x+y,y,z
-x,-x+y,z-1/2
-y,-x,z
x-y,-y,z-1/2
x,x-y,z
loop_
_atom_site_label
_atom_site_type_symbol
_atom_site_fract_x
_atom_site_fract_y
_atom_site_fract_z
_atom_site_occupancy
_atom_site_U_iso_or_equiv
Ti2 Ti+3 0 0 0 0.72 0.0
Ba1 Ba+2 0 0 0.25 1 0.0
Ti1 Ti+4 0 0 0 0.28 0.0
Ba2 Ba+2 0.3333 0.6667 0.09615 1 0.0
O2 O-2 0.83399 0.66798 0.08094 1 0.0
O1 O-2 0.51751 0.03502 0.25 0.879 0.0
Ti3 Ti+4 0.3333 0.6667 0.84794 1 0.0

File: Crystallography_Open_Database_Validation_Structures/9004464.cif
#------------------------------------------------------------------------------
#$Date: 2024-04-25 17:59:02 +0300 (Thu, 25 Apr 2024) $
#$Revision: 291351 $
#$URL: file:///home/coder/svn-repositories/cod/cif/9/00/44/9004464.cif $
#------------------------------------------------------------------------------
#
# This file is available in the Crystallography Open Database (COD),
# http://www.crystallography.net/. The original data for this entry
# were provided the American Mineralogist Crystal Structure Database,
# http://rruff.geo.arizona.edu/AMS/amcsd.php
#
# The file may be used within the scientific community so long as
# proper attribution is given to the journal article from which the
# data were obtained.
#
data_9004464
loop_
_publ_author_name
'Foley, J. A.'
'Hughes, J. M.'
'Drexler, J. W.'
_publ_section_title
;
 Redledgeite, Bax([Cr,Fe,V]2xTi8-2x)O16, the I4/m structure and elucidation
 of the sequence of tunnel Ba cations
;
_journal_name_full               'The Canadian Mineralogist'
_journal_page_first              1531
_journal_page_last               1534
_journal_volume                  35
_journal_year                    1997
_chemical_formula_sum            'Ba0.561 O8 Ti4'
_chemical_name_mineral           Redledgeite
_space_group_IT_number           87
_symmetry_space_group_name_Hall  '-I 4'
_symmetry_space_group_name_H-M   'I 4/m'
_cell_angle_alpha                90
_cell_angle_beta                 90
_cell_angle_gamma                90
_cell_length_a                   10.1500
_cell_length_b                   10.1500
_cell_length_c                   2.9520
_cell_formula_units_Z            2
_cell_volume                     304.122
_database_code_amcsd             0005537
_exptl_crystal_density_diffrn    4.330
_cod_original_formula_sum        'Ba.561 Ti4 O8'
_cod_database_code               9004464
loop_
_space_group_symop_operation_xyz
x,y,z
1/2+x,1/2+y,1/2+z
y,-x,-z
1/2+y,1/2-x,1/2-z
-y,x,z
1/2-y,1/2+x,1/2+z
x,y,-z
1/2+x,1/2+y,1/2-z
-x,-y,z
1/2-x,1/2-y,1/2+z
-y,x,-z
1/2-y,1/2+x,1/2-z
y,-x,z
1/2+y,1/2-x,1/2+z
-x,-y,-z
1/2-x,1/2-y,1/2-z
loop_
_atom_site_label
_atom_site_fract_x
_atom_site_fract_y
_atom_site_fract_z
_atom_site_occupancy
_atom_site_U_iso_or_equiv
Ba1 0.00000 0.00000 0.00000 0.52500 0.02710
Ba2 0.00000 0.00000 0.19500 0.01800 0.00633
Ti 0.15023 0.66609 0.00000 1.00000 0.00785
O1 0.04010 0.33340 0.00000 1.00000 0.00937
O2 0.29600 0.34460 0.00000 1.00000 0.00849
loop_
_cod_related_entry_id
_cod_related_entry_database
_cod_related_entry_code
1 AMCSD 0005537

File: Crystallography_Open_Database_Validation_Structures/9007499.cif
#------------------------------------------------------------------------------
#$Date: 2024-05-02 13:48:35 +0300 (Thu, 02 May 2024) $
#$Revision: 291455 $
#$URL: file:///home/coder/svn-repositories/cod/cif/9/00/74/9007499.cif $
#------------------------------------------------------------------------------
#
# This file is available in the Crystallography Open Database (COD),
# http://www.crystallography.net/. The original data for this entry
# were provided the American Mineralogist Crystal Structure Database,
# http://rruff.geo.arizona.edu/AMS/amcsd.php
#
# The file may be used within the scientific community so long as
# proper attribution is given to the journal article from which the
# data were obtained.
#
data_9007499
loop_
_publ_author_name
'Xiang, Shi-Bin'
'Fan, Hai-Fu'
'Wu, Xiao-Jing'
'Li, Fang-Hua'
'Pan, Q.'
_publ_section_title
;
 Direct methods in superspace. II The first application to an unknown
 incommensurate modulated structure
 Note: this is the average structure, isomorphous with hollandite
 Note: y-coordinate of O2 altered from .248 to make regular TiO6 polyhedra
;
_journal_issue                   11
_journal_name_full               'Acta Crystallographica, Section A'
_journal_page_first              929
_journal_page_last               934
_journal_paper_doi               10.1107/S0108767390007607
_journal_volume                  46
_journal_year                    1990
_chemical_compound_source
'Shiti barite deposit, Ankang County, Shaanxi, China'
_chemical_formula_sum            'Ba0.4 O8 Ti4'
_chemical_name_mineral           Ankangite
_space_group_IT_number           87
_symmetry_space_group_name_Hall  '-I 4'
_symmetry_space_group_name_H-M   'I 4/m'
_cell_angle_alpha                90
_cell_angle_beta                 90
_cell_angle_gamma                90
_cell_length_a                   10.12
_cell_length_b                   10.12
_cell_length_c                   2.96
_cell_formula_units_Z            2
_cell_volume                     303.147
_database_code_amcsd             0009328
_exptl_crystal_density_diffrn    4.102
_cod_original_formula_sum        'Ba.4 Ti4 O8'
_cod_database_code               9007499
loop_
_space_group_symop_operation_xyz
x,y,z
1/2+x,1/2+y,1/2+z
y,-x,-z
1/2+y,1/2-x,1/2-z
-y,x,z
1/2-y,1/2+x,1/2+z
x,y,-z
1/2+x,1/2+y,1/2-z
-x,-y,z
1/2-x,1/2-y,1/2+z
-y,x,-z
1/2-y,1/2+x,1/2-z
y,-x,z
1/2+y,1/2-x,1/2+z
-x,-y,-z
1/2-x,1/2-y,1/2-z
loop_
_atom_site_label
_atom_site_fract_x
_atom_site_fract_y
_atom_site_fract_z
_atom_site_occupancy
_atom_site_U_iso_or_equiv
Ba 0.00000 0.00000 0.50000 0.40000 0.00633
Ti 0.36600 0.15500 0.00000 1.00000 0.03166
O1 0.16500 0.19800 0.00000 1.00000 0.03800
O2 0.57200 0.14800 0.00000 1.00000 0.04749
loop_
_cod_related_entry_id
_cod_related_entry_database
_cod_related_entry_code
1 AMCSD 0009328

File: Crystallography_Open_Database_Validation_Structures/9014074.cif
#------------------------------------------------------------------------------
#$Date: 2024-05-23 12:45:01 +0300 (Thu, 23 May 2024) $
#$Revision: 292002 $
#$URL: file:///home/coder/svn-repositories/cod/cif/9/01/40/9014074.cif $
#------------------------------------------------------------------------------
#
# This file is available in the Crystallography Open Database (COD),
# http://www.crystallography.net/. The original data for this entry
# were provided the American Mineralogist Crystal Structure Database,
# http://rruff.geo.arizona.edu/AMS/amcsd.php
#
# The file may be used within the scientific community so long as
# proper attribution is given to the journal article from which the
# data were obtained.
#
data_9014074
loop_
_publ_author_name
'Kwei, G. H.'
'Lawson, A. C.'
'Billinge, S. J. L.'
'Cheong, S. W.'
_publ_section_title
;
 Structures of the ferroelectric phases of barium titanate
 Note: T = 180 K
;
_journal_name_full               'Journal of Physical Chemistry'
_journal_page_first              2368
_journal_page_last               2377
_journal_paper_doi               10.1021/j100112a043
_journal_volume                  97
_journal_year                    1993
_chemical_compound_source        Synthetic
_chemical_formula_sum            'Ba O3 Ti'
_space_group_IT_number           160
_symmetry_space_group_name_Hall  'P 3* -2'
_symmetry_space_group_name_H-M   'R 3 m :R'
_cell_angle_alpha                89.855
_cell_angle_beta                 89.855
_cell_angle_gamma                89.855
_cell_length_a                   4.0043
_cell_length_b                   4.0043
_cell_length_c                   4.0043
_cell_formula_units_Z            1
_cell_volume                     64.206
_database_code_amcsd             0018591
_exptl_crystal_density_diffrn    6.031
_cod_original_sg_symbol_H-M      'R 3 m'
_cod_original_formula_sum        'Ba Ti O3'
_cod_database_code               9014074
_amcsd_formula_title             BaTiO3
loop_
_space_group_symop_operation_xyz
x,y,z
x,z,y
z,x,y
y,x,z
y,z,x
z,y,x
loop_
_atom_site_aniso_label
_atom_site_aniso_U_11
_atom_site_aniso_U_22
_atom_site_aniso_U_33
_atom_site_aniso_U_12
_atom_site_aniso_U_13
_atom_site_aniso_U_23
Ti 0.00360 0.00360 0.00360 0.00040 0.00040 0.00040
O 0.00400 0.00400 0.00120 0.00040 0.00100 0.00100
loop_
_atom_site_label
_atom_site_fract_x
_atom_site_fract_y
_atom_site_fract_z
_atom_site_U_iso_or_equiv
Ba 0.00000 0.00000 0.00000 ?
Ti 0.48700 0.48700 0.48700 0.00360
O 0.50920 0.50920 0.01890 0.00300
loop_
_cod_related_entry_id
_cod_related_entry_database
_cod_related_entry_code
1 AMCSD 0018591

File: Crystallography_Open_Database_Validation_Structures/9014179.cif
#------------------------------------------------------------------------------
#$Date: 2024-05-23 12:45:01 +0300 (Thu, 23 May 2024) $
#$Revision: 292002 $
#$URL: file:///home/coder/svn-repositories/cod/cif/9/01/41/9014179.cif $
#------------------------------------------------------------------------------
#
# This file is available in the Crystallography Open Database (COD),
# http://www.crystallography.net/. The original data for this entry
# were provided the American Mineralogist Crystal Structure Database,
# http://rruff.geo.arizona.edu/AMS/amcsd.php
#
# The file may be used within the scientific community so long as
# proper attribution is given to the journal article from which the
# data were obtained.
#
data_9014179
loop_
_publ_author_name
'Kwei, G. H.'
'Lawson, A. C.'
'Billinge, S. J. L.'
'Cheong, S. W.'
_publ_section_title
;
 Structures of the ferroelectric phases of barium titanate
 Note: T = 150 K
;
_journal_name_full               'Journal of Physical Chemistry'
_journal_page_first              2368
_journal_page_last               2377
_journal_paper_doi               10.1021/j100112a043
_journal_volume                  97
_journal_year                    1993
_chemical_compound_source        Synthetic
_chemical_formula_sum            'Ba O3 Ti'
_space_group_IT_number           160
_symmetry_space_group_name_Hall  'P 3* -2'
_symmetry_space_group_name_H-M   'R 3 m :R'
_cell_angle_alpha                89.846
_cell_angle_beta                 89.846
_cell_angle_gamma                89.846
_cell_length_a                   4.0057
_cell_length_b                   4.0057
_cell_length_c                   4.0057
_cell_formula_units_Z            1
_cell_volume                     64.273
_database_code_amcsd             0018589
_exptl_crystal_density_diffrn    6.025
_cod_original_sg_symbol_H-M      'R 3 m'
_cod_original_formula_sum        'Ba Ti O3'
_cod_database_code               9014179
_amcsd_formula_title             BaTiO3
loop_
_space_group_symop_operation_xyz
x,y,z
x,z,y
z,x,y
y,x,z
y,z,x
z,y,x
loop_
_atom_site_aniso_label
_atom_site_aniso_U_11
_atom_site_aniso_U_22
_atom_site_aniso_U_33
_atom_site_aniso_U_12
_atom_site_aniso_U_13
_atom_site_aniso_U_23
Ba 0.00120 0.00120 0.00120 -0.00570 -0.00570 -0.00570
Ti 0.00350 0.00350 0.00350 -0.00200 -0.00200 -0.00200
O 0.00410 0.00410 0.00060 0.00040 0.00100 0.00100
loop_
_atom_site_label
_atom_site_fract_x
_atom_site_fract_y
_atom_site_fract_z
_atom_site_U_iso_or_equiv
Ba 0.00000 0.00000 0.00000 0.00120
Ti 0.48640 0.48640 0.48640 0.00340
O 0.50930 0.50930 0.01810 0.00280
loop_
_cod_related_entry_id
_cod_related_entry_database
_cod_related_entry_code
1 AMCSD 0018589

File: Crystallography_Open_Database_Validation_Structures/9014230.cif
#------------------------------------------------------------------------------
#$Date: 2024-05-23 12:45:01 +0300 (Thu, 23 May 2024) $
#$Revision: 292002 $
#$URL: file:///home/coder/svn-repositories/cod/cif/9/01/42/9014230.cif $
#------------------------------------------------------------------------------
#
# This file is available in the Crystallography Open Database (COD),
# http://www.crystallography.net/. The original data for this entry
# were provided the American Mineralogist Crystal Structure Database,
# http://rruff.geo.arizona.edu/AMS/amcsd.php
#
# The file may be used within the scientific community so long as
# proper attribution is given to the journal article from which the
# data were obtained.
#
data_9014230
loop_
_publ_author_name
'Kwei, G. H.'
'Lawson, A. C.'
'Billinge, S. J. L.'
'Cheong, S. W.'
_publ_section_title
;
 Structures of the ferroelectric phases of barium titanate
 Note: T = 20 K
;
_journal_name_full               'Journal of Physical Chemistry'
_journal_page_first              2368
_journal_page_last               2377
_journal_paper_doi               10.1021/j100112a043
_journal_volume                  97
_journal_year                    1993
_chemical_compound_source        Synthetic
_chemical_formula_sum            'Ba O3 Ti'
_space_group_IT_number           160
_symmetry_space_group_name_Hall  'P 3* -2'
_symmetry_space_group_name_H-M   'R 3 m :R'
_cell_angle_alpha                89.840
_cell_angle_beta                 89.840
_cell_angle_gamma                89.840
_cell_length_a                   4.0036
_cell_length_b                   4.0036
_cell_length_c                   4.0036
_cell_formula_units_Z            1
_cell_volume                     64.172
_database_code_amcsd             0018584
_exptl_crystal_density_diffrn    6.034
_cod_original_sg_symbol_H-M      'R 3 m'
_cod_original_formula_sum        'Ba Ti O3'
_cod_database_code               9014230
_amcsd_formula_title             BaTiO3
loop_
_space_group_symop_operation_xyz
x,y,z
x,z,y
z,x,y
y,x,z
y,z,x
z,y,x
loop_
_atom_site_aniso_label
_atom_site_aniso_U_11
_atom_site_aniso_U_22
_atom_site_aniso_U_33
_atom_site_aniso_U_12
_atom_site_aniso_U_13
_atom_site_aniso_U_23
Ba -0.00110 -0.00110 -0.00110 -0.00430 -0.00430 -0.00430
Ti 0.00250 0.00250 0.00250 0.00010 0.00010 0.00010
O 0.00170 0.00170 0.00190 0.00010 0.00040 0.00040
loop_
_atom_site_label
_atom_site_fract_x
_atom_site_fract_y
_atom_site_fract_z
_atom_site_U_iso_or_equiv
Ba 0.00000 0.00000 0.00000 -0.00110
Ti 0.48800 0.48800 0.48800 0.00250
O 0.51160 0.51160 0.01950 0.00180
loop_
_cod_related_entry_id
_cod_related_entry_database
_cod_related_entry_code
1 AMCSD 0018584

File: Crystallography_Open_Database_Validation_Structures/9014273.cif
#------------------------------------------------------------------------------
#$Date: 2023-05-23 11:35:25 +0300 (Tue, 23 May 2023) $
#$Revision: 283960 $
#$URL: file:///home/coder/svn-repositories/cod/cif/9/01/42/9014273.cif $
#------------------------------------------------------------------------------
#
# This file is available in the Crystallography Open Database (COD),
# http://www.crystallography.net/. The original data for this entry
# were provided the American Mineralogist Crystal Structure Database,
# http://rruff.geo.arizona.edu/AMS/amcsd.php
#
# The file may be used within the scientific community so long as
# proper attribution is given to the journal article from which the
# data were obtained.
#
data_9014273
loop_
_publ_author_name
'Shirane, G.'
'Danner, H.'
'Pepinsky, R.'
_publ_section_title
;
 Neutron diffraction study of orthorhombic BaTiO3
 Note: tetragonal structure
;
_journal_name_full               'Physical Review'
_journal_page_first              856
_journal_page_last               860
_journal_paper_doi               10.1103/PhysRev.105.856
_journal_volume                  105
_journal_year                    1957
_chemical_compound_source        Synthetic
_chemical_formula_sum            'Ba O3 Ti'
_space_group_IT_number           99
_symmetry_space_group_name_Hall  'P 4 -2'
_symmetry_space_group_name_H-M   'P 4 m m'
_cell_angle_alpha                90
_cell_angle_beta                 90
_cell_angle_gamma                90
_cell_formula_units_Z            1
_cell_length_a                   3.986
_cell_length_b                   3.986
_cell_length_c                   4.026
_cell_volume                     63.966
_database_code_amcsd             0018582
_exptl_crystal_density_diffrn    6.054
_cod_original_formula_sum        'Ba Ti O3'
_cod_database_code               9014273
_amcsd_formula_title             BaTiO3
loop_
_space_group_symop_operation_xyz
x,y,z
-y,-x,z
-y,x,z
x,-y,z
-x,-y,z
y,x,z
y,-x,z
-x,y,z
loop_
_atom_site_label
_atom_site_fract_x
_atom_site_fract_y
_atom_site_fract_z
_atom_site_type_symbol
_atom_site_attached_hydrogens
Ba 0.00000 0.00000 0.00000 Ba 0
Ti 0.50000 0.50000 0.26500 Ti 0
OI 0.50000 0.50000 -0.02300 O 0
OII1 0.50000 0.00000 0.23600 O 0
loop_
_cod_changelog_entry_id
_cod_changelog_entry_author
_cod_changelog_entry_date
_cod_changelog_entry_text
1
;cod-tools version 3.8.0
Id: cif_guess_AMCSD_atom_types 9581 2023-05-17 12:35:41Z saulius
;
2023-05-23T09:21:08+03:00
;Derived atom types and hydrogen counts
from atom names that follow the AMCSD naming convention
(Wat == water, O-H == hydroxyl).
;
loop_
_cod_related_entry_id
_cod_related_entry_database
_cod_related_entry_code
1 AMCSD 0018582

File: Crystallography_Open_Database_Validation_Structures/9014492.cif
#------------------------------------------------------------------------------
#$Date: 2024-05-23 12:45:01 +0300 (Thu, 23 May 2024) $
#$Revision: 292002 $
#$URL: file:///home/coder/svn-repositories/cod/cif/9/01/44/9014492.cif $
#------------------------------------------------------------------------------
#
# This file is available in the Crystallography Open Database (COD),
# http://www.crystallography.net/. The original data for this entry
# were provided the American Mineralogist Crystal Structure Database,
# http://rruff.geo.arizona.edu/AMS/amcsd.php
#
# The file may be used within the scientific community so long as
# proper attribution is given to the journal article from which the
# data were obtained.
#
data_9014492
loop_
_publ_author_name
'Kwei, G. H.'
'Lawson, A. C.'
'Billinge, S. J. L.'
'Cheong, S. W.'
_publ_section_title
;
 Structures of the ferroelectric phases of barium titanate
 Note: T = 190 K
;
_journal_name_full               'Journal of Physical Chemistry'
_journal_page_first              2368
_journal_page_last               2377
_journal_paper_doi               10.1021/j100112a043
_journal_volume                  97
_journal_year                    1993
_chemical_compound_source        Synthetic
_chemical_formula_sum            'Ba O3 Ti'
_chemical_name_mineral           Barioperovskite
_space_group_IT_number           38
_symmetry_space_group_name_Hall  'A 2 -2'
_symmetry_space_group_name_H-M   'A m m 2'
_cell_angle_alpha                90
_cell_angle_beta                 90
_cell_angle_gamma                90
_cell_length_a                   3.9828
_cell_length_b                   5.6745
_cell_length_c                   5.6946
_cell_formula_units_Z            2
_cell_volume                     128.700
_database_code_amcsd             0018592
_exptl_crystal_density_diffrn    6.018
_cod_original_formula_sum        'Ba Ti O3'
_cod_database_code               9014492
loop_
_space_group_symop_operation_xyz
x,y,z
x,1/2+y,1/2+z
x,-y,z
x,1/2-y,1/2+z
-x,y,z
-x,1/2+y,1/2+z
-x,-y,z
-x,1/2-y,1/2+z
loop_
_atom_site_aniso_label
_atom_site_aniso_U_11
_atom_site_aniso_U_22
_atom_site_aniso_U_33
_atom_site_aniso_U_12
_atom_site_aniso_U_13
_atom_site_aniso_U_23
Ba 0.00420 0.00840 0.00980 0.00000 0.00000 0.00000
Ti 0.00190 0.00300 0.00280 0.00000 0.00000 0.00000
O1 0.00600 0.00410 0.00430 0.00000 0.00000 0.00000
O2 0.00190 0.00090 0.00460 0.00000 0.00000 0.00320
loop_
_atom_site_label
_atom_site_fract_x
_atom_site_fract_y
_atom_site_fract_z
_atom_site_U_iso_or_equiv
Ba 0.00000 0.00000 0.00000 0.00090
Ti 0.50000 0.00000 0.51700 0.00260
O1 0.00000 0.00000 0.48900 0.00480
O2 0.50000 0.25610 0.24843 0.00250
loop_
_cod_related_entry_id
_cod_related_entry_database
_cod_related_entry_code
1 AMCSD 0018592

File: Crystallography_Open_Database_Validation_Structures/9014627.cif
#------------------------------------------------------------------------------
#$Date: 2024-05-23 12:45:01 +0300 (Thu, 23 May 2024) $
#$Revision: 292002 $
#$URL: file:///home/coder/svn-repositories/cod/cif/9/01/46/9014627.cif $
#------------------------------------------------------------------------------
#
# This file is available in the Crystallography Open Database (COD),
# http://www.crystallography.net/. The original data for this entry
# were provided the American Mineralogist Crystal Structure Database,
# http://rruff.geo.arizona.edu/AMS/amcsd.php
#
# The file may be used within the scientific community so long as
# proper attribution is given to the journal article from which the
# data were obtained.
#
data_9014627
loop_
_publ_author_name
'Kwei, G. H.'
'Lawson, A. C.'
'Billinge, S. J. L.'
'Cheong, S. W.'
_publ_section_title
;
 Structures of the ferroelectric phases of barium titanate
 Note: T = 210 K
;
_journal_name_full               'Journal of Physical Chemistry'
_journal_page_first              2368
_journal_page_last               2377
_journal_paper_doi               10.1021/j100112a043
_journal_volume                  97
_journal_year                    1993
_chemical_compound_source        Synthetic
_chemical_formula_sum            'Ba O3 Ti'
_chemical_name_mineral           Barioperovskite
_space_group_IT_number           38
_symmetry_space_group_name_Hall  'A 2 -2'
_symmetry_space_group_name_H-M   'A m m 2'
_cell_angle_alpha                90
_cell_angle_beta                 90
_cell_angle_gamma                90
_cell_length_a                   3.9806
_cell_length_b                   5.6710
_cell_length_c                   5.6904
_cell_formula_units_Z            2
_cell_volume                     128.455
_database_code_amcsd             0018593
_exptl_crystal_density_diffrn    6.029
_cod_original_formula_sum        'Ba Ti O3'
_cod_database_code               9014627
loop_
_space_group_symop_operation_xyz
x,y,z
x,1/2+y,1/2+z
x,-y,z
x,1/2-y,1/2+z
-x,y,z
-x,1/2+y,1/2+z
-x,-y,z
-x,1/2-y,1/2+z
loop_
_atom_site_aniso_label
_atom_site_aniso_U_11
_atom_site_aniso_U_22
_atom_site_aniso_U_33
_atom_site_aniso_U_12
_atom_site_aniso_U_13
_atom_site_aniso_U_23
Ba 0.00320 0.01040 0.01010 0.00000 0.00000 0.00000
Ti 0.00310 0.00490 0.00730 0.00000 0.00000 0.00000
O1 0.00650 0.00320 0.00680 0.00000 0.00000 0.00000
O2 0.00220 0.00060 0.00640 0.00000 0.00000 0.00230
loop_
_atom_site_label
_atom_site_fract_x
_atom_site_fract_y
_atom_site_fract_z
_atom_site_U_iso_or_equiv
Ba 0.00000 0.00000 0.00000 0.00120
Ti 0.50000 0.00000 0.51430 0.00510
O1 0.00000 0.00000 0.48900 0.00550
O2 0.50000 0.25610 0.24833 0.00310
loop_
_cod_related_entry_id
_cod_related_entry_database
_cod_related_entry_code
1 AMCSD 0018593

File: Crystallography_Open_Database_Validation_Structures/9014645.cif
#------------------------------------------------------------------------------
#$Date: 2024-05-23 12:45:01 +0300 (Thu, 23 May 2024) $
#$Revision: 292002 $
#$URL: file:///home/coder/svn-repositories/cod/cif/9/01/46/9014645.cif $
#------------------------------------------------------------------------------
#
# This file is available in the Crystallography Open Database (COD),
# http://www.crystallography.net/. The original data for this entry
# were provided the American Mineralogist Crystal Structure Database,
# http://rruff.geo.arizona.edu/AMS/amcsd.php
#
# The file may be used within the scientific community so long as
# proper attribution is given to the journal article from which the
# data were obtained.
#
data_9014645
loop_
_publ_author_name
'Kwei, G. H.'
'Lawson, A. C.'
'Billinge, S. J. L.'
'Cheong, S. W.'
_publ_section_title
;
 Structures of the ferroelectric phases of barium titanate
 Note: T = 250 K
;
_journal_name_full               'Journal of Physical Chemistry'
_journal_page_first              2368
_journal_page_last               2377
_journal_paper_doi               10.1021/j100112a043
_journal_volume                  97
_journal_year                    1993
_chemical_compound_source        Synthetic
_chemical_formula_sum            'Ba O3 Ti'
_chemical_name_mineral           Barioperovskite
_space_group_IT_number           38
_symmetry_space_group_name_Hall  'A 2 -2'
_symmetry_space_group_name_H-M   'A m m 2'
_cell_angle_alpha                90
_cell_angle_beta                 90
_cell_angle_gamma                90
_cell_length_a                   3.9855
_cell_length_b                   5.6738
_cell_length_c                   5.6903
_cell_formula_units_Z            2
_cell_volume                     128.674
_database_code_amcsd             0018595
_exptl_crystal_density_diffrn    6.019
_cod_original_formula_sum        'Ba Ti O3'
_cod_database_code               9014645
loop_
_space_group_symop_operation_xyz
x,y,z
x,1/2+y,1/2+z
x,-y,z
x,1/2-y,1/2+z
-x,y,z
-x,1/2+y,1/2+z
-x,-y,z
-x,1/2-y,1/2+z
loop_
_atom_site_aniso_label
_atom_site_aniso_U_11
_atom_site_aniso_U_22
_atom_site_aniso_U_33
_atom_site_aniso_U_12
_atom_site_aniso_U_13
_atom_site_aniso_U_23
Ba 0.00450 0.00820 0.00010 0.00000 0.00000 0.00000
Ti 0.00340 0.00880 0.00750 0.00000 0.00000 0.00000
O1 0.00680 0.00430 0.00660 0.00000 0.00000 0.00000
O2 0.00220 0.00310 0.00740 0.00000 0.00000 0.00380
loop_
_atom_site_label
_atom_site_fract_x
_atom_site_fract_y
_atom_site_fract_z
_atom_site_U_iso_or_equiv
Ba 0.00000 0.00000 0.00000 0.00090
Ti 0.50000 0.00000 0.51240 0.00660
O1 0.00000 0.00000 0.48740 0.00590
O2 0.50000 0.25670 0.24854 0.00420
loop_
_cod_related_entry_id
_cod_related_entry_database
_cod_related_entry_code
1 AMCSD 0018595
