Repository: bjaeger5/508-Final-Project-Group-1

This is the repository containing all the code and files used during the ENGMS 508 Computational Material Science Final Project
The exception to this is some of the cif files were excluded as Github limits the folders to only containing 1000 files, so about 100 cif files from both cif file folders are missing

File: Crystallography_Open_Database_Validation_Structures/9014668.cif
#------------------------------------------------------------------------------
#$Date: 2024-05-23 12:45:01 +0300 (Thu, 23 May 2024) $
#$Revision: 292002 $
#$URL: file:///home/coder/svn-repositories/cod/cif/9/01/46/9014668.cif $
#------------------------------------------------------------------------------
#
# This file is available in the Crystallography Open Database (COD),
# http://www.crystallography.net/. The original data for this entry
# were provided the American Mineralogist Crystal Structure Database,
# http://rruff.geo.arizona.edu/AMS/amcsd.php
#
# The file may be used within the scientific community so long as
# proper attribution is given to the journal article from which the
# data were obtained.
#
data_9014668
loop_
_publ_author_name
'Xiao, C. J.'
'Jin, C. Q.'
'Wang, X. H.'
_publ_section_title
;
 Crystal structure of dense nanocrystalline BaTiO3 ceramics
 Note: phase T (tetragonal)
;
_journal_name_full               'Materials Chemistry and Physics'
_journal_page_first              209
_journal_page_last               212
_journal_paper_doi               10.1016/j.matchemphys.2008.01.020
_journal_volume                  111
_journal_year                    2008
_chemical_compound_source        Synthetic
_chemical_formula_sum            'Ba O3 Ti'
_space_group_IT_number           99
_symmetry_space_group_name_Hall  'P 4 -2'
_symmetry_space_group_name_H-M   'P 4 m m'
_cell_angle_alpha                90
_cell_angle_beta                 90
_cell_angle_gamma                90
_cell_length_a                   3.9988
_cell_length_b                   3.9988
_cell_length_c                   4.0222
_cell_formula_units_Z            1
_cell_volume                     64.317
_database_code_amcsd             0018579
_exptl_crystal_density_diffrn    6.021
_cod_original_formula_sum        'Ba Ti O3'
_cod_database_code               9014668
_amcsd_formula_title             BaTiO3
loop_
_space_group_symop_operation_xyz
x,y,z
-y,-x,z
-y,x,z
x,-y,z
-x,-y,z
y,x,z
y,-x,z
-x,y,z
loop_
_atom_site_label
_atom_site_fract_x
_atom_site_fract_y
_atom_site_fract_z
_atom_site_U_iso_or_equiv
Ba 0.00000 0.00000 0.00000 0.19600
Ti 0.50000 0.50000 0.50210 0.01800
O1 0.50000 0.50000 -0.01530 0.01700
O2 0.50000 0.00000 0.51300 0.01100
loop_
_cod_related_entry_id
_cod_related_entry_database
_cod_related_entry_code
1 AMCSD 0018579

File: Crystallography_Open_Database_Validation_Structures/9014743.cif
#------------------------------------------------------------------------------
#$Date: 2024-05-23 12:45:01 +0300 (Thu, 23 May 2024) $
#$Revision: 292002 $
#$URL: file:///home/coder/svn-repositories/cod/cif/9/01/47/9014743.cif $
#------------------------------------------------------------------------------
#
# This file is available in the Crystallography Open Database (COD),
# http://www.crystallography.net/. The original data for this entry
# were provided the American Mineralogist Crystal Structure Database,
# http://rruff.geo.arizona.edu/AMS/amcsd.php
#
# The file may be used within the scientific community so long as
# proper attribution is given to the journal article from which the
# data were obtained.
#
data_9014743
loop_
_publ_author_name
'Kwei, G. H.'
'Lawson, A. C.'
'Billinge, S. J. L.'
'Cheong, S. W.'
_publ_section_title
;
 Structures of the ferroelectric phases of barium titanate
 Note: T = 15 K
;
_journal_name_full               'Journal of Physical Chemistry'
_journal_page_first              2368
_journal_page_last               2377
_journal_paper_doi               10.1021/j100112a043
_journal_volume                  97
_journal_year                    1993
_chemical_compound_source        Synthetic
_chemical_formula_sum            'Ba O3 Ti'
_space_group_IT_number           160
_symmetry_space_group_name_Hall  'P 3* -2'
_symmetry_space_group_name_H-M   'R 3 m :R'
_cell_angle_alpha                89.839
_cell_angle_beta                 89.839
_cell_angle_gamma                89.839
_cell_length_a                   4.00360
_cell_length_b                   4.00360
_cell_length_c                   4.00360
_cell_formula_units_Z            1
_cell_volume                     64.172
_database_code_amcsd             0018583
_exptl_crystal_density_diffrn    6.034
_cod_original_sg_symbol_H-M      'R 3 m'
_cod_original_formula_sum        'Ba Ti O3'
_cod_database_code               9014743
_amcsd_formula_title             BaTiO3
loop_
_space_group_symop_operation_xyz
x,y,z
x,z,y
z,x,y
y,x,z
y,z,x
z,y,x
loop_
_atom_site_aniso_label
_atom_site_aniso_U_11
_atom_site_aniso_U_22
_atom_site_aniso_U_33
_atom_site_aniso_U_12
_atom_site_aniso_U_13
_atom_site_aniso_U_23
Ba -0.00150 -0.00150 -0.00150 -0.00410 -0.00410 -0.00410
Ti 0.00280 0.00280 0.00280 0.00060 0.00060 0.00060
O 0.00230 0.00230 0.00140 0.00040 0.00070 0.00070
loop_
_atom_site_label
_atom_site_fract_x
_atom_site_fract_y
_atom_site_fract_z
_atom_site_U_iso_or_equiv
Ba 0.00000 0.00000 0.00000 -0.00150
Ti 0.48720 0.48720 0.48720 0.00280
O 0.51090 0.51090 0.01930 0.00200
loop_
_cod_related_entry_id
_cod_related_entry_database
_cod_related_entry_code
1 AMCSD 0018583

File: Crystallography_Open_Database_Validation_Structures/9014756.cif
#------------------------------------------------------------------------------
#$Date: 2024-05-23 12:45:01 +0300 (Thu, 23 May 2024) $
#$Revision: 292002 $
#$URL: file:///home/coder/svn-repositories/cod/cif/9/01/47/9014756.cif $
#------------------------------------------------------------------------------
#
# This file is available in the Crystallography Open Database (COD),
# http://www.crystallography.net/. The original data for this entry
# were provided the American Mineralogist Crystal Structure Database,
# http://rruff.geo.arizona.edu/AMS/amcsd.php
#
# The file may be used within the scientific community so long as
# proper attribution is given to the journal article from which the
# data were obtained.
#
data_9014756
loop_
_publ_author_name
'Kwei, G. H.'
'Lawson, A. C.'
'Billinge, S. J. L.'
'Cheong, S. W.'
_publ_section_title
;
 Structures of the ferroelectric phases of barium titanate
 Note: T = 170 K
;
_journal_name_full               'Journal of Physical Chemistry'
_journal_page_first              2368
_journal_page_last               2377
_journal_paper_doi               10.1021/j100112a043
_journal_volume                  97
_journal_year                    1993
_chemical_compound_source        Synthetic
_chemical_formula_sum            'Ba O3 Ti'
_space_group_IT_number           160
_symmetry_space_group_name_Hall  'P 3* -2'
_symmetry_space_group_name_H-M   'R 3 m :R'
_cell_angle_alpha                89.852
_cell_angle_beta                 89.852
_cell_angle_gamma                89.852
_cell_length_a                   4.0041
_cell_length_b                   4.0041
_cell_length_c                   4.0041
_cell_formula_units_Z            1
_cell_volume                     64.196
_database_code_amcsd             0018590
_exptl_crystal_density_diffrn    6.032
_cod_original_sg_symbol_H-M      'R 3 m'
_cod_original_formula_sum        'Ba Ti O3'
_cod_database_code               9014756
_amcsd_formula_title             BaTiO3
loop_
_space_group_symop_operation_xyz
x,y,z
x,z,y
z,x,y
y,x,z
y,z,x
z,y,x
loop_
_atom_site_aniso_label
_atom_site_aniso_U_11
_atom_site_aniso_U_22
_atom_site_aniso_U_33
_atom_site_aniso_U_12
_atom_site_aniso_U_13
_atom_site_aniso_U_23
Ba -0.00010 -0.00010 -0.00010 -0.00490 -0.00490 -0.00490
Ti 0.00300 0.00300 0.00300 -0.00050 -0.00050 -0.00050
O 0.00410 0.00410 0.00060 0.00040 0.00100 0.00100
loop_
_atom_site_label
_atom_site_fract_x
_atom_site_fract_y
_atom_site_fract_z
_atom_site_U_iso_or_equiv
Ba 0.00000 0.00000 0.00000 -0.00020
Ti 0.48600 0.48600 0.48600 0.00300
O 0.50840 0.50840 0.01850 0.00300
loop_
_cod_related_entry_id
_cod_related_entry_database
_cod_related_entry_code
1 AMCSD 0018590

File: Crystallography_Open_Database_Validation_Structures/9014774.cif
#------------------------------------------------------------------------------
#$Date: 2024-05-23 12:45:01 +0300 (Thu, 23 May 2024) $
#$Revision: 292002 $
#$URL: file:///home/coder/svn-repositories/cod/cif/9/01/47/9014774.cif $
#------------------------------------------------------------------------------
#
# This file is available in the Crystallography Open Database (COD),
# http://www.crystallography.net/. The original data for this entry
# were provided the American Mineralogist Crystal Structure Database,
# http://rruff.geo.arizona.edu/AMS/amcsd.php
#
# The file may be used within the scientific community so long as
# proper attribution is given to the journal article from which the
# data were obtained.
#
data_9014774
loop_
_publ_author_name
'Shirane, G.'
'Danner, H.'
'Pepinsky, R.'
_publ_section_title
;
 Neutron diffraction study of orthorhombic BaTiO3
 Note: orthorhombic structure
;
_journal_name_full               'Physical Review'
_journal_page_first              856
_journal_page_last               860
_journal_paper_doi               10.1103/PhysRev.105.856
_journal_volume                  105
_journal_year                    1957
_chemical_compound_source        Synthetic
_chemical_formula_sum            'Ba O3 Ti'
_chemical_name_mineral           Barioperovskite
_space_group_IT_number           38
_symmetry_space_group_name_Hall  'A 2 -2'
_symmetry_space_group_name_H-M   'A m m 2'
_cell_angle_alpha                90
_cell_angle_beta                 90
_cell_angle_gamma                90
_cell_length_a                   3.990
_cell_length_b                   5.669
_cell_length_c                   5.682
_cell_formula_units_Z            2
_cell_volume                     128.523
_database_code_amcsd             0018581
_exptl_crystal_density_diffrn    6.026
_cod_original_formula_sum        'Ba Ti O3'
_cod_database_code               9014774
loop_
_space_group_symop_operation_xyz
x,y,z
x,1/2+y,1/2+z
x,-y,z
x,1/2-y,1/2+z
-x,y,z
-x,1/2+y,1/2+z
-x,-y,z
-x,1/2-y,1/2+z
loop_
_atom_site_label
_atom_site_fract_x
_atom_site_fract_y
_atom_site_fract_z
Ba 0.00000 0.00000 0.00000
Ti 0.50000 0.00000 0.51000
O1 0.00000 0.00000 0.49000
O2 0.50000 0.25300 0.23700
loop_
_cod_related_entry_id
_cod_related_entry_database
_cod_related_entry_code
1 AMCSD 0018581

File: Crystallography_Open_Database_Validation_Structures/9015616.cif
#------------------------------------------------------------------------------
#$Date: 2024-05-23 12:45:01 +0300 (Thu, 23 May 2024) $
#$Revision: 292002 $
#$URL: file:///home/coder/svn-repositories/cod/cif/9/01/56/9015616.cif $
#------------------------------------------------------------------------------
#
# This file is available in the Crystallography Open Database (COD),
# http://www.crystallography.net/. The original data for this entry
# were provided the American Mineralogist Crystal Structure Database,
# http://rruff.geo.arizona.edu/AMS/amcsd.php
#
# The file may be used within the scientific community so long as
# proper attribution is given to the journal article from which the
# data were obtained.
#
data_9015616
loop_
_publ_author_name
'Kwei, G. H.'
'Lawson, A. C.'
'Billinge, S. J. L.'
'Cheong, S. W.'
_publ_section_title
;
 Structures of the ferroelectric phases of barium titanate
 Note: T = 40 K
;
_journal_name_full               'Journal of Physical Chemistry'
_journal_page_first              2368
_journal_page_last               2377
_journal_paper_doi               10.1021/j100112a043
_journal_volume                  97
_journal_year                    1993
_chemical_compound_source        Synthetic
_chemical_formula_sum            'Ba O3 Ti'
_space_group_IT_number           160
_symmetry_space_group_name_Hall  'P 3* -2'
_symmetry_space_group_name_H-M   'R 3 m :R'
_cell_angle_alpha                89.843
_cell_angle_beta                 89.843
_cell_angle_gamma                89.843
_cell_length_a                   4.0035
_cell_length_b                   4.0035
_cell_length_c                   4.0035
_cell_formula_units_Z            1
_cell_volume                     64.167
_database_code_amcsd             0018585
_exptl_crystal_density_diffrn    6.035
_cod_original_sg_symbol_H-M      'R 3 m'
_cod_original_formula_sum        'Ba Ti O3'
_cod_database_code               9015616
_amcsd_formula_title             BaTiO3
loop_
_space_group_symop_operation_xyz
x,y,z
x,z,y
z,x,y
y,x,z
y,z,x
z,y,x
loop_
_atom_site_aniso_label
_atom_site_aniso_U_11
_atom_site_aniso_U_22
_atom_site_aniso_U_33
_atom_site_aniso_U_12
_atom_site_aniso_U_13
_atom_site_aniso_U_23
Ba -0.00140 -0.00140 -0.00140 -0.00390 -0.00390 -0.00390
Ti 0.00190 0.00190 0.00190 -0.00050 -0.00050 -0.00050
O 0.00390 0.00390 0.00080 0.00020 0.00160 0.00160
loop_
_atom_site_label
_atom_site_fract_x
_atom_site_fract_y
_atom_site_fract_z
_atom_site_U_iso_or_equiv
Ba 0.00000 0.00000 0.00000 -0.00140
Ti 0.48470 0.48470 0.48470 0.00190
O 0.50880 0.50880 0.01830 0.00280
loop_
_cod_related_entry_id
_cod_related_entry_database
_cod_related_entry_code
1 AMCSD 0018585

File: Crystallography_Open_Database_Validation_Structures/9015715.cif
#------------------------------------------------------------------------------
#$Date: 2024-05-29 17:00:33 +0300 (Wed, 29 May 2024) $
#$Revision: 292100 $
#$URL: file:///home/coder/svn-repositories/cod/cif/9/01/57/9015715.cif $
#------------------------------------------------------------------------------
#
# This file is available in the Crystallography Open Database (COD),
# http://www.crystallography.net/. The original data for this entry
# were provided the American Mineralogist Crystal Structure Database,
# http://rruff.geo.arizona.edu/AMS/amcsd.php
#
# The file may be used within the scientific community so long as
# proper attribution is given to the journal article from which the
# data were obtained.
#
data_9015715
loop_
_publ_author_name
'Xiao, C. J.'
'Jin, C. Q.'
'Wang, X. H.'
_publ_section_title
;
 Crystal structure of dense nanocrystalline BaTiO3 ceramics
 Note: phase O (orthorhombic)
;
_journal_name_full               'Materials Chemistry and Physics'
_journal_page_first              209
_journal_page_last               212
_journal_paper_doi               10.1016/j.matchemphys.2008.01.020
_journal_volume                  111
_journal_year                    2008
_chemical_compound_source        Synthetic
_chemical_formula_sum            'Ba O3 Ti'
_chemical_name_mineral           Barioperovskite
_space_group_IT_number           38
_symmetry_space_group_name_Hall  'A 2 -2'
_symmetry_space_group_name_H-M   'A m m 2'
_cell_angle_alpha                90
_cell_angle_beta                 90
_cell_angle_gamma                90
_cell_length_a                   4.0094
_cell_length_b                   5.6214
_cell_length_c                   5.6386
_cell_formula_units_Z            2
_cell_volume                     127.085
_database_code_amcsd             0018580
_exptl_crystal_density_diffrn    6.094
_cod_original_formula_sum        'Ba Ti O3'
_cod_database_code               9015715
loop_
_space_group_symop_operation_xyz
x,y,z
x,1/2+y,1/2+z
x,-y,z
x,1/2-y,1/2+z
-x,y,z
-x,1/2+y,1/2+z
-x,-y,z
-x,1/2-y,1/2+z
loop_
_atom_site_label
_atom_site_fract_x
_atom_site_fract_y
_atom_site_fract_z
_atom_site_U_iso_or_equiv
Ba 0.00000 0.00000 0.00000 0.17600
Ti 0.50000 0.00000 0.51000 0.01600
O1 0.00000 0.50000 0.49000 0.04500
O2 0.50000 0.75250 0.73960 0.02800
loop_
_cod_related_entry_id
_cod_related_entry_database
_cod_related_entry_code
1 AMCSD 0018580

File: Crystallography_Open_Database_Validation_Structures/9016084.cif
#------------------------------------------------------------------------------
#$Date: 2024-05-29 17:00:33 +0300 (Wed, 29 May 2024) $
#$Revision: 292100 $
#$URL: file:///home/coder/svn-repositories/cod/cif/9/01/60/9016084.cif $
#------------------------------------------------------------------------------
#
# This file is available in the Crystallography Open Database (COD),
# http://www.crystallography.net/. The original data for this entry
# were provided the American Mineralogist Crystal Structure Database,
# http://rruff.geo.arizona.edu/AMS/amcsd.php
#
# The file may be used within the scientific community so long as
# proper attribution is given to the journal article from which the
# data were obtained.
#
data_9016084
loop_
_publ_author_name
'Kwei, G. H.'
'Lawson, A. C.'
'Billinge, S. J. L.'
'Cheong, S. W.'
_publ_section_title
;
 Structures of the ferroelectric phases of barium titanate
 Note: T = 230 K
;
_journal_name_full               'Journal of Physical Chemistry'
_journal_page_first              2368
_journal_page_last               2377
_journal_paper_doi               10.1021/j100112a043
_journal_volume                  97
_journal_year                    1993
_chemical_compound_source        Synthetic
_chemical_formula_sum            'Ba O3 Ti'
_chemical_name_mineral           Barioperovskite
_space_group_IT_number           38
_symmetry_space_group_name_Hall  'A 2 -2'
_symmetry_space_group_name_H-M   'A m m 2'
_cell_angle_alpha                90
_cell_angle_beta                 90
_cell_angle_gamma                90
_cell_length_a                   3.9841
_cell_length_b                   5.6741
_cell_length_c                   5.6916
_cell_formula_units_Z            2
_cell_volume                     128.665
_database_code_amcsd             0018594
_exptl_crystal_density_diffrn    6.019
_cod_original_formula_sum        'Ba Ti O3'
_cod_database_code               9016084
loop_
_space_group_symop_operation_xyz
x,y,z
x,1/2+y,1/2+z
x,-y,z
x,1/2-y,1/2+z
-x,y,z
-x,1/2+y,1/2+z
-x,-y,z
-x,1/2-y,1/2+z
loop_
_atom_site_aniso_label
_atom_site_aniso_U_11
_atom_site_aniso_U_22
_atom_site_aniso_U_33
_atom_site_aniso_U_12
_atom_site_aniso_U_13
_atom_site_aniso_U_23
Ba 0.00420 0.00570 0.00990 0.00000 0.00000 0.00000
Ti 0.00050 0.00890 0.01280 0.00000 0.00000 0.00000
O1 0.00750 0.00310 0.00390 0.00000 0.00000 0.00000
O2 0.00120 0.00420 0.00420 0.00000 0.00000 0.00100
loop_
_atom_site_label
_atom_site_fract_x
_atom_site_fract_y
_atom_site_fract_z
_atom_site_U_iso_or_equiv
Ba 0.00000 0.00000 0.00000 ?
Ti 0.50000 0.00000 0.50790 0.00740
O1 0.00000 0.00000 0.49210 0.00480
O2 0.50000 0.25440 0.24811 0.00320
loop_
_cod_related_entry_id
_cod_related_entry_database
_cod_related_entry_code
1 AMCSD 0018594

File: Crystallography_Open_Database_Validation_Structures/9016152.cif
#------------------------------------------------------------------------------
#$Date: 2024-05-29 17:00:33 +0300 (Wed, 29 May 2024) $
#$Revision: 292100 $
#$URL: file:///home/coder/svn-repositories/cod/cif/9/01/61/9016152.cif $
#------------------------------------------------------------------------------
#
# This file is available in the Crystallography Open Database (COD),
# http://www.crystallography.net/. The original data for this entry
# were provided the American Mineralogist Crystal Structure Database,
# http://rruff.geo.arizona.edu/AMS/amcsd.php
#
# The file may be used within the scientific community so long as
# proper attribution is given to the journal article from which the
# data were obtained.
#
data_9016152
loop_
_publ_author_name
'Kwei, G. H.'
'Lawson, A. C.'
'Billinge, S. J. L.'
'Cheong, S. W.'
_publ_section_title
;
 Structures of the ferroelectric phases of barium titanate
 Note: T = 70 K
;
_journal_name_full               'Journal of Physical Chemistry'
_journal_page_first              2368
_journal_page_last               2377
_journal_paper_doi               10.1021/j100112a043
_journal_volume                  97
_journal_year                    1993
_chemical_compound_source        Synthetic
_chemical_formula_sum            'Ba O3 Ti'
_space_group_IT_number           160
_symmetry_space_group_name_Hall  'P 3* -2'
_symmetry_space_group_name_H-M   'R 3 m :R'
_cell_angle_alpha                89.837
_cell_angle_beta                 89.837
_cell_angle_gamma                89.837
_cell_length_a                   4.0042
_cell_length_b                   4.0042
_cell_length_c                   4.0042
_cell_formula_units_Z            1
_cell_volume                     64.201
_database_code_amcsd             0018586
_exptl_crystal_density_diffrn    6.032
_cod_original_sg_symbol_H-M      'R 3 m'
_cod_original_formula_sum        'Ba Ti O3'
_cod_database_code               9016152
_amcsd_formula_title             BaTiO3
loop_
_space_group_symop_operation_xyz
x,y,z
x,z,y
z,x,y
y,x,z
y,z,x
z,y,x
loop_
_atom_site_aniso_label
_atom_site_aniso_U_11
_atom_site_aniso_U_22
_atom_site_aniso_U_33
_atom_site_aniso_U_12
_atom_site_aniso_U_13
_atom_site_aniso_U_23
Ba -0.00120 -0.00120 -0.00120 -0.00430 -0.00430 -0.00430
Ti 0.00014 0.00014 0.00014 -0.00040 -0.00040 -0.00040
O 0.00360 0.00360 0.00160 0.00100 0.00140 0.00140
loop_
_atom_site_label
_atom_site_fract_x
_atom_site_fract_y
_atom_site_fract_z
_atom_site_U_iso_or_equiv
Ba 0.00000 0.00000 0.00000 -0.00120
Ti 0.48450 0.48450 0.48450 0.00140
O 0.50860 0.50860 0.01750 0.00290
loop_
_cod_related_entry_id
_cod_related_entry_database
_cod_related_entry_code
1 AMCSD 0018586

File: Crystallography_Open_Database_Validation_Structures/9016624.cif
#------------------------------------------------------------------------------
#$Date: 2024-05-29 17:00:33 +0300 (Wed, 29 May 2024) $
#$Revision: 292100 $
#$URL: file:///home/coder/svn-repositories/cod/cif/9/01/66/9016624.cif $
#------------------------------------------------------------------------------
#
# This file is available in the Crystallography Open Database (COD),
# http://www.crystallography.net/. The original data for this entry
# were provided the American Mineralogist Crystal Structure Database,
# http://rruff.geo.arizona.edu/AMS/amcsd.php
#
# The file may be used within the scientific community so long as
# proper attribution is given to the journal article from which the
# data were obtained.
#
data_9016624
loop_
_publ_author_name
'Kwei, G. H.'
'Lawson, A. C.'
'Billinge, S. J. L.'
'Cheong, S. W.'
_publ_section_title
;
 Structures of the ferroelectric phases of barium titanate
 Note: T = 100 K
;
_journal_name_full               'Journal of Physical Chemistry'
_journal_page_first              2368
_journal_page_last               2377
_journal_paper_doi               10.1021/j100112a043
_journal_volume                  97
_journal_year                    1993
_chemical_compound_source        Synthetic
_chemical_formula_sum            'Ba O3 Ti'
_space_group_IT_number           160
_symmetry_space_group_name_Hall  'P 3* -2'
_symmetry_space_group_name_H-M   'R 3 m :R'
_cell_angle_alpha                89.836
_cell_angle_beta                 89.836
_cell_angle_gamma                89.836
_cell_length_a                   4.0042
_cell_length_b                   4.0042
_cell_length_c                   4.0042
_cell_formula_units_Z            1
_cell_volume                     64.201
_database_code_amcsd             0018587
_exptl_crystal_density_diffrn    6.032
_cod_original_sg_symbol_H-M      'R 3 m'
_cod_original_formula_sum        'Ba Ti O3'
_cod_database_code               9016624
_amcsd_formula_title             BaTiO3
loop_
_space_group_symop_operation_xyz
x,y,z
x,z,y
z,x,y
y,x,z
y,z,x
z,y,x
loop_
_atom_site_aniso_label
_atom_site_aniso_U_11
_atom_site_aniso_U_22
_atom_site_aniso_U_33
_atom_site_aniso_U_12
_atom_site_aniso_U_13
_atom_site_aniso_U_23
Ba -0.00100 -0.00100 -0.00100 -0.00420 -0.00420 -0.00420
Ti 0.00470 0.00470 0.00470 0.00080 0.00080 0.00080
O 0.00280 0.00280 0.00240 0.00080 0.00080 0.00080
loop_
_atom_site_label
_atom_site_fract_x
_atom_site_fract_y
_atom_site_fract_z
_atom_site_U_iso_or_equiv
Ba 0.00000 0.00000 0.00000 -0.00100
Ti 0.48930 0.48930 0.48930 0.00470
O 0.51130 0.51130 0.02000 0.00250
loop_
_cod_related_entry_id
_cod_related_entry_database
_cod_related_entry_code
1 AMCSD 0018587

File: Crystallography_Open_Database_Validation_Structures/9016638.cif
#------------------------------------------------------------------------------
#$Date: 2024-05-29 17:00:33 +0300 (Wed, 29 May 2024) $
#$Revision: 292100 $
#$URL: file:///home/coder/svn-repositories/cod/cif/9/01/66/9016638.cif $
#------------------------------------------------------------------------------
#
# This file is available in the Crystallography Open Database (COD),
# http://www.crystallography.net/. The original data for this entry
# were provided the American Mineralogist Crystal Structure Database,
# http://rruff.geo.arizona.edu/AMS/amcsd.php
#
# The file may be used within the scientific community so long as
# proper attribution is given to the journal article from which the
# data were obtained.
#
data_9016638
loop_
_publ_author_name
'Kwei, G. H.'
'Lawson, A. C.'
'Billinge, S. J. L.'
'Cheong, S. W.'
_publ_section_title
;
 Structures of the ferroelectric phases of barium titanate
 Note: T = 270 K
;
_journal_name_full               'Journal of Physical Chemistry'
_journal_page_first              2368
_journal_page_last               2377
_journal_paper_doi               10.1021/j100112a043
_journal_volume                  97
_journal_year                    1993
_chemical_compound_source        Synthetic
_chemical_formula_sum            'Ba O3 Ti'
_chemical_name_mineral           Barioperovskite
_space_group_IT_number           38
_symmetry_space_group_name_Hall  'A 2 -2'
_symmetry_space_group_name_H-M   'A m m 2'
_cell_angle_alpha                90
_cell_angle_beta                 90
_cell_angle_gamma                90
_cell_length_a                   3.9874
_cell_length_b                   5.6751
_cell_length_c                   5.6901
_cell_formula_units_Z            2
_cell_volume                     128.761
_database_code_amcsd             0018596
_exptl_crystal_density_diffrn    6.015
_cod_original_formula_sum        'Ba Ti O3'
_cod_database_code               9016638
loop_
_space_group_symop_operation_xyz
x,y,z
x,1/2+y,1/2+z
x,-y,z
x,1/2-y,1/2+z
-x,y,z
-x,1/2+y,1/2+z
-x,-y,z
-x,1/2-y,1/2+z
loop_
_atom_site_aniso_label
_atom_site_aniso_U_11
_atom_site_aniso_U_22
_atom_site_aniso_U_33
_atom_site_aniso_U_12
_atom_site_aniso_U_13
_atom_site_aniso_U_23
Ba 0.00490 0.01060 0.01000 0.00000 0.00000 0.00000
Ti 0.00260 0.00420 0.00350 0.00000 0.00000 0.00000
O1 0.00470 0.00600 0.00550 0.00000 0.00000 0.00000
O2 0.00270 0.00250 0.00630 0.00000 0.00000 0.00310
loop_
_atom_site_label
_atom_site_fract_x
_atom_site_fract_y
_atom_site_fract_z
_atom_site_U_iso_or_equiv
Ba 0.00000 0.00000 0.00000 0.00180
Ti 0.50000 0.00000 0.51690 0.00340
O1 0.00000 0.00000 0.40100 0.00540
O2 0.50000 0.25600 0.24860 0.00380
loop_
_cod_related_entry_id
_cod_related_entry_database
_cod_related_entry_code
1 AMCSD 0018596
